Repository: MoYan-101/CO2_capture_ML

# CO2 Capture by Carbon

Suggested GitHub repository name: `carbon-capture-ml`

This repository is a clean CO2-capture project scaffold derived from
`MoYan-101/CommsEng_Ea` and retargeted to carbon-based adsorbents. The
current study framing is aligned with a data-driven article on uptake
profiles, structure-conditions-performance relationships, and
machine-learning-assisted interpretation for ACS Sustainable Chemistry &
Engineering.

## Current dataset

- Raw spreadsheet: `Data/Date-CO2 adsorption.xlsx`
- Working CSV: `data/co2_capture_carbon.csv`
- Default target: `Uptake (mmolg-1)`

The processed CSV was generated from the first worksheet in the Excel file
with normalized header names so the pipeline can consume it directly.

## Quick start

1. Install dependencies into a virtual environment:

```bash
python3 -m venv .venv
.venv/bin/pip install -r requirements.txt
```

2. Review the configs:

- `configs/config.test.yaml` for a fast smoke run
- `configs/config.full.yaml` for a longer search

3. Run the pipeline:

```bash
bash run.sh test

# or
bash run.sh full
```

## Notes

- The current configs are intentionally conservative and use only one
  categorical descriptor by default. Expand `text_cols`,
  `log_transform_cols`, and `heatmap_axes` after you finalize the paper's
  descriptor set.
- Raw source data remains in `Data/`; the pipeline reads the normalized CSV
  in `data/`.

# CO2 Capture Carbon Preprocessed Datasets

This folder stores the layered preprocessing outputs for the literature-curated `CO2` adsorption dataset.

## Recommended ML Training Datasets

Use these two datasets for model training:

1. Primary baseline dataset:
   [03_model_ready/co2_capture_carbon_structure_baseline.csv](/media/herryao/81ca6f19-78c8-470d-b5a1-5f35b4678058/work_dir/Document/Yan/CO2_Capture/data_preprocessing/preprocessed/co2_capture_carbon/03_model_ready/co2_capture_carbon_structure_baseline.csv:1)

   Model inputs:
   `Sbet (m2g-1)`, `Vtotal (cm3g-1)`, `Vmicro (cm3g-1)`, `P (bar)`, `T (K)`

   Metadata retained in CSV only:
   `Carbon precursors`, `Sample name`

   Target:
   `Uptake (mmolg-1)`

   Use case:
   This is the main complete-case model for the paper. It keeps the core structure descriptors and experimental conditions without imputing `P`, `T`, `Vtotal`, or `Vmicro`.

2. Surface-chemistry refinement dataset:
   [03_model_ready/co2_capture_carbon_surface_chemistry_con.csv](/media/herryao/81ca6f19-78c8-470d-b5a1-5f35b4678058/work_dir/Document/Yan/CO2_Capture/data_preprocessing/preprocessed/co2_capture_carbon/03_model_ready/co2_capture_carbon_surface_chemistry_con.csv:1)

   Model inputs:
   `Sbet (m2g-1)`, `Vtotal (cm3g-1)`, `Vmicro (cm3g-1)`, `P (bar)`, `T (K)`, `C (%)`, `O (%)`, `N (%)`

   Metadata retained in CSV only:
   `Carbon precursors`, `Sample name`

   Target:
   `Uptake (mmolg-1)`

   Use case:
   This is the recommended chemistry-augmented model for testing whether adding elemental descriptors changes predictive performance or SHAP and PDP interpretation.

## Comparison Dataset

[03_model_ready/co2_capture_carbon_surface_chemistry_on.csv](/media/herryao/81ca6f19-78c8-470d-b5a1-5f35b4678058/work_dir/Document/Yan/CO2_Capture/data_preprocessing/preprocessed/co2_capture_carbon/03_model_ready/co2_capture_carbon_surface_chemistry_on.csv:1)

This file keeps only `O (%)` and `N (%)` as elemental descriptors. In the current dataset it has exactly the same `326` rows as the `C/O/N` dataset, so it is mainly useful as a controlled comparison for testing whether adding `C (%)` changes the model.

## Preprocessing Strategy

The preprocessing follows a conservative literature-data workflow:

1. Metadata forward-fill only:
   `Ref number`, `Carbon precursors`, `DOI`, `Year`, and `Title` are forward-filled because they are paper-level metadata recorded once per paper block, not true feature missingness.

2. Missing target removal:
   Rows with missing `Uptake (mmolg-1)` are removed and never used for supervised training.

3. Missing condition removal:
   Rows with missing `P (bar)` or `T (K)` are removed because these are core experimental conditions and should not be imputed.

4. Complete-case baseline construction:
   The main baseline dataset keeps only rows with complete `Sbet`, `Vtotal`, `Vmicro`, `P`, `T`, and `Uptake`.

5. Surface-chemistry subset construction:
   A second dataset is created by requiring complete `O (%)` and `N (%)`, and the recommended chemistry-training dataset further keeps complete `C (%)`.

6. No mainline imputation for `C/O/N`:
   `C (%)`, `O (%)`, and `N (%)` are not globally imputed for the main analysis because the missingness is paper-dependent rather than plausibly missing completely at random.

File: data_preprocessing/preprocessed/co2_capture_carbon/02_quality_filtered/co2_capture_carbon_target_complete.csv (part 1 of 7)
Ref number,Carbon precursors,Sample name,Sbet (m2g-1),Vtotal (cm3g-1),Vmicro (cm3g-1),P (bar),T (K),C (%),O (%),N (%),Uptake (mmolg-1),DOI,Year,Title
1,PANI,PANI@PAM,2.92,0.03,0.0019,1.0,298.0,,,,0.01,https://doi.org/10.1016/j.cej.2025.165389,2025,Self-assembled “3D-stereoscopic printing-like” PANI-based porous carbon aerogels for high-efficiency CO2 adsorption
1,PANI,PANI@PAM-650,1.88,0.02,0.001,1.0,298.0,,,,0.57,https://doi.org/10.1016/j.cej.2025.165389,2025,Self-assembled “3D-stereoscopic printing-like” PANI-based porous carbon aerogels for high-efficiency CO2 adsorption
1,PANI,PANI@PAM-CA-1-650,1272.81,0.55,0.46,1.0,273.0,81.16,13.27,5.57,6.04,https://doi.org/10.1016/j.cej.2025.165389,2025,Self-assembled “3D-stereoscopic printing-like” PANI-based porous carbon aerogels for high-efficiency CO2 adsorption
1,PANI,PANI@PAM-CA-1-650,1272.81,0.55,0.46,1.0,298.0,81.16,13.27,5.57,4.12,https://doi.org/10.1016/j.cej.2025.165389,2025,Self-assembled “3D-stereoscopic printing-like” PANI-based porous carbon aerogels for high-efficiency CO2 adsorption
1,PANI,PANI@PAM-CB-2-550,59.42,0.07,0.02,1.0,273.0,78.13,14.61,7.27,6.02,https://doi.org/10.1016/j.cej.2025.165389,2025,Self-assembled “3D-stereoscopic printing-like” PANI-based porous carbon aerogels for high-efficiency CO2 adsorption
1,PANI,PANI@PAM-CB-2-550,59.42,0.07,0.02,1.0,298.0,78.13,14.61,7.27,2.19,https://doi.org/10.1016/j.cej.2025.165389,2025,Self-assembled “3D-stereoscopic printing-like” PANI-based porous carbon aerogels for high-efficiency CO2 adsorption
1,PANI,PANI@PAM-CB-2-650,1255.57,0.57,0.45,1.0,298.0,82.38,13.09,4.53,3.98,https://doi.org/10.1016/j.cej.2025.165389,2025,Self-assembled “3D-stereoscopic printing-like” PANI-based porous carbon aerogels for high-efficiency CO2 adsorption
1,PANI,PANI@PAM-CB-2-750,1206.27,0.62,0.46,1.0,298.0,76.44,21.15,2.41,2.29,https://doi.org/10.1016/j.cej.2025.165389,2025,Self-assembled “3D-stereoscopic printing-like” PANI-based porous carbon aerogels for high-efficiency CO2 adsorption
1,PANI,PANI@PAM-CB-2-850,271.65,0.29,0.11,1.0,298.0,62.97,36.42,0.61,0.89,https://doi.org/10.1016/j.cej.2025.165389,2025,Self-assembled “3D-stereoscopic printing-like” PANI-based porous carbon aerogels for high-efficiency CO2 adsorption
2,Poplar wood chips,KK-0-700,10.0,0.02,0.003,1.0,303.0,,,,1.86,https://doi.org/10.1016/j.biombioe.2026.109259Get rights and content,2026,One-step fabrication of porous carbon via molten salt-assisted pyrolysis and evaluation of its CO2 adsorption performance
2,Poplar wood chips,KK-1-700,1116.0,0.73,0.356,1.0,303.0,,,,3.49,https://doi.org/10.1016/j.biombioe.2026.109259Get rights and content,2026,One-step fabrication of porous carbon via molten salt-assisted pyrolysis and evaluation of its CO2 adsorption performance
2,Poplar wood chips,KK-2-700,1434.0,0.9,0.456,1.0,303.0,,,,3.76,https://doi.org/10.1016/j.biombioe.2026.109259Get rights and content,2026,One-step fabrication of porous carbon via molten salt-assisted pyrolysis and evaluation of its CO2 adsorption performance
2,Poplar wood chips,KK-3-700,1499.0,0.94,0.49,1.0,303.0,92.72,7.28,,4.03,https://doi.org/10.1016/j.biombioe.2026.109259Get rights and content,2026,One-step fabrication of porous carbon via molten salt-assisted pyrolysis and evaluation of its CO2 adsorption performance
2,Poplar wood chips,KK-3-700,1499.0,0.94,0.49,1.0,298.0,92.72,7.28,,4.38,https://doi.org/10.1016/j.biombioe.2026.109259Get rights and content,2026,One-step fabrication of porous carbon via molten salt-assisted pyrolysis and evaluation of its CO2 adsorption performance
2,Poplar wood chips,KK-3-700,1499.0,0.94,0.49,1.0,273.0,92.72,7.28,,6.26,https://doi.org/10.1016/j.biombioe.2026.109259Get rights and content,2026,One-step fabrication of porous carbon via molten salt-assisted pyrolysis and evaluation of its CO2 adsorption performance
2,Poplar wood chips,KK-4-700,1331.0,0.84,0.432,1.0,303.0,,,,3.81,https://doi.org/10.1016/j.biombioe.2026.109259Get rights and content,2026,One-step fabrication of porous carbon via molten salt-assisted pyrolysis and evaluation of its CO2 adsorption performance
3,Phenolic resin,PC,486.2,0.27,0.21,1.0,273.0,,,,3.56,https://doi.org/10.1016/j.jes.2025.02.052Get rights and content,2026,Synthesis of a novel carbon microsphere with multi-cavity mesoporous structure for CO2 adsorption
3,Phenolic resin,PC-F0.5,539.4,0.76,0.18,1.0,273.0,,,,3.43,https://doi.org/10.1016/j.jes.2025.02.052Get rights and content,2026,Synthesis of a novel carbon microsphere with multi-cavity mesoporous structure for CO2 adsorption
3,Phenolic resin,PC-F0.5,539.4,0.76,0.18,1.0,298.0,,,,2.48,https://doi.org/10.1016/j.jes.2025.02.052Get rights and content,2026,Synthesis of a novel carbon microsphere with multi-cavity mesoporous structure for CO2 adsorption
3,Phenolic resin,PCF0.5-S0.5,523.6,0.31,0.16,1.0,273.0,,,,3.17,https://doi.org/10.1016/j.jes.2025.02.052Get rights and content,2026,Synthesis of a novel carbon microsphere with multi-cavity mesoporous structure for CO2 adsorption
3,Phenolic resin,PCF0.5-S0.75,583.7,0.32,0.19,1.0,273.0,,,,3.59,https://doi.org/10.1016/j.jes.2025.02.052Get rights and content,2026,Synthesis of a novel carbon microsphere with multi-cavity mesoporous structure for CO2 adsorption
3,Phenolic resin,PCF0.5-S1.25,674.9,0.47,0.21,1.0,273.0,,,,3.43,https://doi.org/10.1016/j.jes.2025.02.052Get rights and content,2026,Synthesis of a novel carbon microsphere with multi-cavity mesoporous structure for CO2 adsorption
3,Phenolic resin,PCF0.5-S1.75,641.6,0.47,0.19,1.0,273.0,,,,3.99,https://doi.org/10.1016/j.jes.2025.02.052Get rights and content,2026,Synthesis of a novel carbon microsphere with multi-cavity mesoporous structure for CO2 adsorption
3,Phenolic resin,PCF0.5-S1.75,641.6,0.47,0.19,1.0,298.0,,,,3.11,https://doi.org/10.1016/j.jes.2025.02.052Get rights and content,2026,Synthesis of a novel carbon microsphere with multi-cavity mesoporous structure for CO2 adsorption
3,Phenolic resin,PCF0.5-S2.5,593.6,0.77,0.11,1.0,273.0,,,,2.67,https://doi.org/10.1016/j.jes.2025.02.052Get rights and content,2026,Synthesis of a novel carbon microsphere with multi-cavity mesoporous structure for CO2 adsorption
3,Phenolic resin,APC (3 h),947.9,0.37,0.31,1.0,273.0,,,,4.16,https://doi.org/10.1016/j.jes.2025.02.052Get rights and content,2026,Synthesis of a novel carbon microsphere with multi-cavity mesoporous structure for CO2 adsorption
3,Phenolic resin,APC (3 h),947.9,0.37,0.31,1.0,298.0,,,,3.24,https://doi.org/10.1016/j.jes.2025.02.052Get rights and content,2026,Synthesis of a novel carbon microsphere with multi-cavity mesoporous structure for CO2 adsorption
3,Phenolic resin,APC-F0.5 (3 h),522.4,0.29,0.24,1.0,273.0,,,,4.13,https://doi.org/10.1016/j.jes.2025.02.052Get rights and content,2026,Synthesis of a novel carbon microsphere with multi-cavity mesoporous structure for CO2 adsorption
3,Phenolic resin,APC-F0.5 (3 h),522.4,0.29,0.24,1.0,298.0,,,,3.12,https://doi.org/10.1016/j.jes.2025.02.052Get rights and content,2026,Synthesis of a novel carbon microsphere with multi-cavity mesoporous structure for CO2 adsorption
3,Phenolic resin,APCF0.5-S1.75 (3 h),983.9,0.66,0.4,1.0,273.0,,,,4.93,https://doi.org/10.1016/j.jes.2025.02.052Get rights and content,2026,Synthesis of a novel carbon microsphere with multi-cavity mesoporous structure for CO2 adsorption
3,Phenolic resin,APCF0.5-S1.75 (3 h),983.9,0.66,0.4,1.0,298.0,,,,3.29,https://doi.org/10.1016/j.jes.2025.02.052Get rights and content,2026,Synthesis of a novel carbon microsphere with multi-cavity mesoporous structure for CO2 adsorption
4,Orange peel,AC-2-700,374.0,0.162,0.127,1.0,298.0,,,,1.72,https://doi.org/10.1002/slct.202506232Digital Object Identifier (DOI),2026,Porous Carbon Derived from Orange Peel: Characterization Analysis and Low-Concentration CO2 Capture Study
4,Orange peel,PAC-2-5-700,398.0,0.207,0.127,1.0,298.0,,,,1.97,https://doi.org/10.1002/slct.202506232Digital Object Identifier (DOI),2026,Porous Carbon Derived from Orange Peel: Characterization Analysis and Low-Concentration CO2 Capture Study
4,Orange peel,PAC-2-15-700,487.0,0.215,0.16,1.0,298.0,,,,2.49,https://doi.org/10.1002/slct.202506232Digital Object Identifier (DOI),2026,Porous Carbon Derived from Orange Peel: Characterization Analysis and Low-Concentration CO2 Capture Study
4,Orange peel,PAC-2-15-700,487.0,0.215,0.16,1.0,273.0,,,,4.18,https://doi.org/10.1002/slct.202506232Digital Object Identifier (DOI),2026,Porous Carbon Derived from Orange Peel: Characterization Analysis and Low-Concentration CO2 Capture Study
4,Orange peel,PAC-2-25-700,413.0,0.173,0.141,1.0,298.0,,,,2.23,https://doi.org/10.1002/slct.202506232Digital Object Identifier (DOI),2026,Porous Carbon Derived from Orange Peel: Characterization Analysis and Low-Concentration CO2 Capture Study
6,Lignin,BC-600-2,1169.0,0.91,0.23,1.0,298.0,65.82,22.66,0.17,3.07,https://doi.org/10.1016/j.energy.2026.140326,2026,Upgraded utilization of biochar after heavy metal (Ni) adsorption for CO2 capture
6,Lignin,Ni/BC-100-500,1299.0,0.87,0.31,1.0,298.0,66.39,14.54,0.26,3.91,https://doi.org/10.1016/j.energy.2026.140326,2026,Upgraded utilization of biochar after heavy metal (Ni) adsorption for CO2 capture
6,Lignin,Ni/BC-200-500,1434.0,0.85,0.42,1.0,298.0,68.11,13.38,0.17,4.49,https://doi.org/10.1016/j.energy.2026.140326,2026,Upgraded utilization of biochar after heavy metal (Ni) adsorption for CO2 capture
6,Lignin,Ni/BC-300-500,1407.0,0.84,0.4,1.0,298.0,67.64,12.39,0.16,4.18,https://doi.org/10.1016/j.energy.2026.140326,2026,Upgraded utilization of biochar after heavy metal (Ni) adsorption for CO2 capture
6,Lignin,Ni/BC-400-500,1376.0,0.81,0.37,1.0,298.0,69.24,12.16,0.38,3.96,https://doi.org/10.1016/j.energy.2026.140326,2026,Upgraded utilization of biochar after heavy metal (Ni) adsorption for CO2 capture
6,Lignin,Ni/BC-200-400,1232.0,0.72,0.38,1.0,298.0,67.59,14.69,0.26,3.73,https://doi.org/10.1016/j.energy.2026.140326,2026,Upgraded utilization of biochar after heavy metal (Ni) adsorption for CO2 capture
6,Lignin,Ni/BC-200-600,1406.0,1.02,0.3,1.0,298.0,70.12,8.59,0.18,3.83,https://doi.org/10.1016/j.energy.2026.140326,2026,Upgraded utilization of biochar after heavy metal (Ni) adsorption for CO2 capture
6,Lignin,Ni/BC-200-700,1350.0,1.13,0.2,1.0,298.0,75.39,4.93,0.12,2.76,https://doi.org/10.1016/j.energy.2026.140326,2026,Upgraded utilization of biochar after heavy metal (Ni) adsorption for CO2 capture
6,Lignin,Ni/Co/BC-400-500,1390.0,0.82,0.42,1.0,298.0,69.16,11.55,0.25,4.15,https://doi.org/10.1016/j.energy.2026.140326,2026,Upgraded utilization of biochar after heavy metal (Ni) adsorption for CO2 capture
6,Lignin,BC-600-2,1169.0,0.91,0.23,1.0,323.0,65.82,22.66,0.17,1.73,https://doi.org/10.1016/j.energy.2026.140326,2026,Upgraded utilization of biochar after heavy metal (Ni) adsorption for CO2 capture
6,Lignin,Ni/BC-100-500,1299.0,0.87,0.31,1.0,323.0,66.39,14.54,0.26,2.34,https://doi.org/10.1016/j.energy.2026.140326,2026,Upgraded utilization of biochar after heavy metal (Ni) adsorption for CO2 capture
6,Lignin,Ni/BC-200-500,1434.0,0.85,0.42,1.0,323.0,68.11,13.38,0.17,2.72,https://doi.org/10.1016/j.energy.2026.140326,2026,Upgraded utilization of biochar after heavy metal (Ni) adsorption for CO2 capture
6,Lignin,Ni/BC-300-500,1407.0,0.84,0.4,1.0,323.0,67.64,12.39,0.16,2.57,https://doi.org/10.1016/j.energy.2026.140326,2026,Upgraded utilization of biochar after heavy metal (Ni) adsorption for CO2 capture
6,Lignin,Ni/BC-400-500,1376.0,0.81,0.37,1.0,323.0,69.24,12.16,0.38,2.5,https://doi.org/10.1016/j.energy.2026.140326,2026,Upgraded utilization of biochar after heavy metal (Ni) adsorption for CO2 capture
6,Lignin,Ni/BC-200-400,1232.0,0.72,0.38,1.0,323.0,67.59,14.69,0.26,2.38,https://doi.org/10.1016/j.energy.2026.140326,2026,Upgraded utilization of biochar after heavy metal (Ni) adsorption for CO2 capture
6,Lignin,Ni/BC-200-600,1406.0,1.02,0.3,1.0,323.0,70.12,8.59,0.18,2.47,https://doi.org/10.1016/j.energy.2026.140326,2026,Upgraded utilization of biochar after heavy metal (Ni) adsorption for CO2 capture
6,Lignin,Ni/BC-200-700,1350.0,1.13,0.2,1.0,323.0,75.39,4.93,0.12,1.82,https://doi.org/10.1016/j.energy.2026.140326,2026,Upgraded utilization of biochar after heavy metal (Ni) adsorption for CO2 capture
6,Lignin,Ni/Co/BC-400-500,1390.0,0.82,0.42,1.0,323.0,69.16,11.55,0.25,2.41,https://doi.org/10.1016/j.energy.2026.140326,2026,Upgraded utilization of biochar after heavy metal (Ni) adsorption for CO2 capture
7,Spent coffee grounds,ACG Unwashed,2645.0,1.25,1.12,1.0,298.0,89.0,9.3,1.37,2.8,DOI:10.1002/cey2.70141,2026,Solvent‐Driven Pore Engineering in Coffee‐Derived Activated Hydrochar: Implications for Post‐Combustion CO2 Capture
7,Spent coffee grounds,ACG Water,2812.0,1.36,1.21,1.0,298.0,88.2,10.4,1.15,3.0,DOI:10.1002/cey2.70141,2026,Solvent‐Driven Pore Engineering in Coffee‐Derived Activated Hydrochar: Implications for Post‐Combustion CO2 Capture
7,Spent coffee grounds,ACG Ethanol,2672.0,1.27,1.16,1.0,298.0,88.8,9.1,1.7,3.45,DOI:10.1002/cey2.70141,2026,Solvent‐Driven Pore Engineering in Coffee‐Derived Activated Hydrochar: Implications for Post‐Combustion CO2 Capture
7,Spent coffee grounds,ACG Acetone,2577.0,1.18,1.08,1.0,298.0,88.8,8.98,1.95,3.8,DOI:10.1002/cey2.70141,2026,Solvent‐Driven Pore Engineering in Coffee‐Derived Activated Hydrochar: Implications for Post‐Combustion CO2 Capture
7,Spent coffee grounds,ACG Hexane,2737.0,1.3,1.2,1.0,298.0,90.1,8.0,1.76,3.6,DOI:10.1002/cey2.70141,2026,Solvent‐Driven Pore Engineering in Coffee‐Derived Activated Hydrochar: Implications for Post‐Combustion CO2 Capture
8,Jujube seeds,JAC,2140.0,0.96,0.83,1.0,273.0,,,,25.598,https://doi.org/10.1016/j.fuel.2025.137238Get rights and content,2026,"From jujube seeds to gas storage: Carbon-enhanced MCM-41 composites for CO2, CH4 and H2 adsorption"
8,Jujube seeds,JAC/MCM-41,2040.0,0.86,0.58,1.0,273.0,68.63,29.52,1.85,29.22,https://doi.org/10.1016/j.fuel.2025.137238Get rights and content,2026,"From jujube seeds to gas storage: Carbon-enhanced MCM-41 composites for CO2, CH4 and H2 adsorption"
8,Jujube seeds,CAC/MCM-41,720.0,0.52,0.11,1.0,273.0,71.99,26.09,1.92,14.421,https://doi.org/10.1016/j.fuel.2025.137238Get rights and content,2026,"From jujube seeds to gas storage: Carbon-enhanced MCM-41 composites for CO2, CH4 and H2 adsorption"
8,Jujube seeds,GR/MCM-41,309.0,0.44,0.12,1.0,273.0,37.23,53.49,9.27,3.673,https://doi.org/10.1016/j.fuel.2025.137238Get rights and content,2026,"From jujube seeds to gas storage: Carbon-enhanced MCM-41 composites for CO2, CH4 and H2 adsorption"
8,Jujube seeds,MWCNT/MCM-41,158.0,0.58,0.06,1.0,273.0,37.14,50.84,12.01,0.983,https://doi.org/10.1016/j.fuel.2025.137238Get rights and content,2026,"From jujube seeds to gas storage: Carbon-enhanced MCM-41 composites for CO2, CH4 and H2 adsorption"
8,Jujube seeds,JAC,2140.0,0.96,0.83,1.0,298.0,,,,14.899,https://doi.org/10.1016/j.fuel.2025.137238Get rights and content,2026,"From jujube seeds to gas storage: Carbon-enhanced MCM-41 composites for CO2, CH4 and H2 adsorption"
8,Jujube seeds,JAC/MCM-41,2040.0,0.86,0.58,1.0,298.0,68.63,29.52,1.85,17.314,https://doi.org/10.1016/j.fuel.2025.137238Get rights and content,2026,"From jujube seeds to gas storage: Carbon-enhanced MCM-41 composites for CO2, CH4 and H2 adsorption"
8,Jujube seeds,CAC/MCM-41,720.0,0.52,0.11,1.0,298.0,71.99,26.09,1.92,9.897,https://doi.org/10.1016/j.fuel.2025.137238Get rights and content,2026,"From jujube seeds to gas storage: Carbon-enhanced MCM-41 composites for CO2, CH4 and H2 adsorption"
8,Jujube seeds,GR/MCM-41,309.0,0.44,0.12,1.0,298.0,37.23,53.49,9.27,2.358,https://doi.org/10.1016/j.fuel.2025.137238Get rights and content,2026,"From jujube seeds to gas storage: Carbon-enhanced MCM-41 composites for CO2, CH4 and H2 adsorption"
8,Jujube seeds,MWCNT/MCM-41,158.0,0.58,0.06,1.0,298.0,37.14,50.84,12.01,0.608,https://doi.org/10.1016/j.fuel.2025.137238Get rights and content,2026,"From jujube seeds to gas storage: Carbon-enhanced MCM-41 composites for CO2, CH4 and H2 adsorption"
8,Jujube seeds,JAC,2140.0,0.96,0.83,1.0,298.0,,,,8.925,https://doi.org/10.1016/j.fuel.2025.137238Get rights and content,2026,"From jujube seeds to gas storage: Carbon-enhanced MCM-41 composites for CO2, CH4 and H2 adsorption"
8,Jujube seeds,JAC/MCM-41,2040.0,0.86,0.58,1.0,298.0,68.63,29.52,1.85,10.462,https://doi.org/10.1016/j.fuel.2025.137238Get rights and content,2026,"From jujube seeds to gas storage: Carbon-enhanced MCM-41 composites for CO2, CH4 and H2 adsorption"
8,Jujube seeds,CAC/MCM-41,720.0,0.52,0.11,1.0,298.0,71.99,26.09,1.92,6.607,https://doi.org/10.1016/j.fuel.2025.137238Get rights and content,2026,"From jujube seeds to gas storage: Carbon-enhanced MCM-41 composites for CO2, CH4 and H2 adsorption"
8,Jujube seeds,GR/MCM-41,309.0,0.44,0.12,1.0,298.0,37.23,53.49,9.27,1.549,https://doi.org/10.1016/j.fuel.2025.137238Get rights and content,2026,"From jujube seeds to gas storage: Carbon-enhanced MCM-41 composites for CO2, CH4 and H2 adsorption"
8,Jujube seeds,MWCNT/MCM-41,158.0,0.58,0.06,1.0,298.0,37.14,50.84,12.01,0.395,https://doi.org/10.1016/j.fuel.2025.137238Get rights and content,2026,"From jujube seeds to gas storage: Carbon-enhanced MCM-41 composites for CO2, CH4 and H2 adsorption"
9,Pine,Pine,2330.0,1.39,0.85,2.0,298.0,50.2,43.5,0.1,11.95454545,https://doi.org/10.1016/j.crcon.2024.100237,2025,Pore properties and CO2 adsorption performance of activated carbon prepared from various carbonaceous materials
9,Cedar,Cedar,2155.0,1.27,1.07,2.0,298.0,50.2,43.1,0.3,11.81818182,https://doi.org/10.1016/j.crcon.2024.100237,2025,Pore properties and CO2 adsorption performance of activated carbon prepared from various carbonaceous materials
9,Lignin,Lignin,2360.0,1.36,1.18,2.0,298.0,63.1,29.2,0.22,10.75,https://doi.org/10.1016/j.crcon.2024.100237,2025,Pore properties and CO2 adsorption performance of activated carbon prepared from various carbonaceous materials
9,Peat,Peat,2640.0,1.9,1.46,2.0,298.0,64.8,26.9,1.82,12.06818182,https://doi.org/10.1016/j.crcon.2024.100237,2025,Pore properties and CO2 adsorption performance of activated carbon prepared from various carbonaceous materials
9,Yallown,Yallown,2430.0,1.41,1.12,2.0,298.0,64.9,29.1,0.63,11.0,https://doi.org/10.1016/j.crcon.2024.100237,2025,Pore properties and CO2 adsorption performance of activated carbon prepared from various carbonaceous materials
9,Aduun chuluun,Aduun chuluun,2070.0,1.28,0.98,2.0,298.0,66.5,25.4,0.66,10.93181818,https://doi.org/10.1016/j.crcon.2024.100237,2025,Pore properties and CO2 adsorption performance of activated carbon prepared from various carbonaceous materials
9,Tugrug nuur,Tugrug nuur,1860.0,0.87,0.76,2.0,298.0,67.7,24.6,1.06,9.295454545,https://doi.org/10.1016/j.crcon.2024.100237,2025,Pore properties and CO2 adsorption performance of activated carbon prepared from various carbonaceous materials
9,Loy Yang,Loy Yang,2070.0,1.28,0.98,2.0,298.0,69.6,24.4,0.59,10.52272727,https://doi.org/10.1016/j.crcon.2024.100237,2025,Pore properties and CO2 adsorption performance of activated carbon prepared from various carbonaceous materials
9,Shivee-ovoo,Shivee-ovoo,1810.0,0.98,0.85,2.0,298.0,69.6,23.3,0.78,9.136363636,https://doi.org/10.1016/j.crcon.2024.100237,2025,Pore properties and CO2 adsorption performance of activated carbon prepared from various carbonaceous materials
9,Line,Line,1840.0,1.49,1.15,2.0,298.0,69.2,25.3,0.78,10.93181818,https://doi.org/10.1016/j.crcon.2024.100237,2025,Pore properties and CO2 adsorption performance of activated carbon prepared from various carbonaceous materials
9,Baganuur,Baganuur,2020.0,1.01,0.86,2.0,298.0,70.1,23.4,0.96,10.68181818,https://doi.org/10.1016/j.crcon.2024.100237,2025,Pore properties and CO2 adsorption performance of activated carbon prepared from various carbonaceous materials
9,Mullier,Mullier,2180.0,1.23,1.02,2.0,298.0,71.7,18.3,0.87,10.93181818,https://doi.org/10.1016/j.crcon.2024.100237,2025,Pore properties and CO2 adsorption performance of activated carbon prepared from various carbonaceous materials
9,Pendopo,Pendopo,1880.0,1.2,0.95,2.0,298.0,72.4,21.8,0.91,9.909090909,https://doi.org/10.1016/j.crcon.2024.100237,2025,Pore properties and CO2 adsorption performance of activated carbon prepared from various carbonaceous materials
9,Adaro,Adaro,2490.0,1.13,0.96,2.0,298.0,76.0,15.0,1.0,10.25,https://doi.org/10.1016/j.crcon.2024.100237,2025,Pore properties and CO2 adsorption performance of activated carbon prepared from various carbonaceous materials
9,Tar,Tar,2210.0,1.28,0.97,2.0,298.0,80.8,11.3,0.99,10.27272727,https://doi.org/10.1016/j.crcon.2024.100237,2025,Pore properties and CO2 adsorption performance of activated carbon prepared from various carbonaceous materials
11,Nature wood,CA,146.0358,0.1079,0.0082,1.0,273.0,97.79,1.91,0.3,1.58,https://doi.org/10.1016/j.fuel.2025.136520,2026,Amine modified porous carbon aerogel templated by the natural structure of wood for CO2 capture and selective separation
11,Nature wood,CAN,257.4489,0.1203,0.0964,1.0,273.0,93.51,2.61,3.88,2.16,https://doi.org/10.1016/j.fuel.2025.136520,2026,Amine modified porous carbon aerogel templated by the natural structure of wood for CO2 capture and selective separation
11,Nature wood,KCAN,632.6149,0.3067,0.156,1.0,273.0,86.64,10.35,3.01,3.31,https://doi.org/10.1016/j.fuel.2025.136520,2026,Amine modified porous carbon aerogel templated by the natural structure of wood for CO2 capture and selective separation
11,Nature wood,KCANT,522.9651,0.2445,0.1045,1.0,273.0,84.84,7.67,7.49,4.14,https://doi.org/10.1016/j.fuel.2025.136520,2026,Amine modified porous carbon aerogel templated by the natural structure of wood for CO2 capture and selective separation
12,sludge,1,239.0,0.384,0.132,1.0,298.0,,,,1.477272727,https://doi.org/10.1016/j.cscm.2025.e05250,2025,Enhanced CO2 adsorption of alkali-modified sludge biochar via hydrothermal activation: Mechanisms and kinetics
12,sludge,2,290.0,0.32,0.158,1.0,298.0,,,,1.590909091,https://doi.org/10.1016/j.cscm.2025.e05250,2025,Enhanced CO2 adsorption of alkali-modified sludge biochar via hydrothermal activation: Mechanisms and kinetics
12,sludge,3,301.0,0.487,0.163,1.0,298.0,,,,1.795454545,https://doi.org/10.1016/j.cscm.2025.e05250,2025,Enhanced CO2 adsorption of alkali-modified sludge biochar via hydrothermal activation: Mechanisms and kinetics
12,sludge,4,289.0,0.41,0.144,1.0,298.0,,,,1.454545455,https://doi.org/10.1016/j.cscm.2025.e05250,2025,Enhanced CO2 adsorption of alkali-modified sludge biochar via hydrothermal activation: Mechanisms and kinetics
12,sludge,5,274.0,0.394,0.136,1.0,298.0,,,,1.545454545,https://doi.org/10.1016/j.cscm.2025.e05250,2025,Enhanced CO2 adsorption of alkali-modified sludge biochar via hydrothermal activation: Mechanisms and kinetics
12,sludge,6,256.0,0.391,0.128,1.0,298.0,,,,1.522727273,https://doi.org/10.1016/j.cscm.2025.e05250,2025,Enhanced CO2 adsorption of alkali-modified sludge biochar via hydrothermal activation: Mechanisms and kinetics
12,sludge,7,250.0,0.364,0.136,1.0,298.0,,,,1.431818182,https://doi.org/10.1016/j.cscm.2025.e05250,2025,Enhanced CO2 adsorption of alkali-modified sludge biochar via hydrothermal activation: Mechanisms and kinetics
12,sludge,8,221.0,0.362,0.119,1.0,298.0,,,,1.363636364,https://doi.org/10.1016/j.cscm.2025.e05250,2025,Enhanced CO2 adsorption of alkali-modified sludge biochar via hydrothermal activation: Mechanisms and kinetics
12,sludge,9,193.0,0.345,0.126,1.0,298.0,,,,1.409090909,https://doi.org/10.1016/j.cscm.2025.e05250,2025,Enhanced CO2 adsorption of alkali-modified sludge biochar via hydrothermal activation: Mechanisms and kinetics
12,sludge,SAC-KOH,127.0,0.32,0.114,1.0,298.0,,,,0.863636364,https://doi.org/10.1016/j.cscm.2025.e05250,2025,Enhanced CO2 adsorption of alkali-modified sludge biochar via hydrothermal activation: Mechanisms and kinetics
12,sludge,RC,177.0,0.401,0.14,1.0,298.0,,,,0.772727273,https://doi.org/10.1016/j.cscm.2025.e05250,2025,Enhanced CO2 adsorption of alkali-modified sludge biochar via hydrothermal activation: Mechanisms and kinetics
14,Bitumen coke,AC-600-3:0:9,1809.0,0.91,,1.0,273.0,,,,6.0,https://doi.org/10.1016/j.cej.2025.167466,2025,Pore structure optimization of activated bitumen coke using sodium thiosulfate for enhanced CO2 capture
14,Bitumen coke,AC-700-3:0:9,2265.0,1.16,,1.0,273.0,,,,6.11,https://doi.org/10.1016/j.cej.2025.167466,2025,Pore structure optimization of activated bitumen coke using sodium thiosulfate for enhanced CO2 capture
14,Bitumen coke,AC-800-3:0:9,2639.0,1.39,,1.0,273.0,,,,5.06,https://doi.org/10.1016/j.cej.2025.167466,2025,Pore structure optimization of activated bitumen coke using sodium thiosulfate for enhanced CO2 capture
14,Bitumen coke,AC-600-3:0.5:9,1566.0,0.79,,1.0,273.0,,,,6.07,https://doi.org/10.1016/j.cej.2025.167466,2025,Pore structure optimization of activated bitumen coke using sodium thiosulfate for enhanced CO2 capture
14,Bitumen coke,AC-700-3:0.5:9,2289.0,1.14,,1.0,273.0,,,,6.7,https://doi.org/10.1016/j.cej.2025.167466,2025,Pore structure optimization of activated bitumen coke using sodium thiosulfate for enhanced CO2 capture
14,Bitumen coke,AC-800-3:0.5:9,2370.0,1.23,,1.0,273.0,,,,5.81,https://doi.org/10.1016/j.cej.2025.167466,2025,Pore structure optimization of activated bitumen coke using sodium thiosulfate for enhanced CO2 capture
14,Bitumen coke,AC-600-3:1:9,1479.0,0.75,,1.0,273.0,,,,5.86,https://doi.org/10.1016/j.cej.2025.167466,2025,Pore structure optimization of activated bitumen coke using sodium thiosulfate for enhanced CO2 capture
14,Bitumen coke,AC-700-3:1:9,1965.0,0.96,,1.0,273.0,,,,6.68,https://doi.org/10.1016/j.cej.2025.167466,2025,Pore structure optimization of activated bitumen coke using sodium thiosulfate for enhanced CO2 capture
14,Bitumen coke,AC-800-3:1:9,1716.0,0.86,,1.0,273.0,,,,5.94,https://doi.org/10.1016/j.cej.2025.167466,2025,Pore structure optimization of activated bitumen coke using sodium thiosulfate for enhanced CO2 capture
14,Bitumen coke,AC-600-3:2:9,1250.0,0.64,,1.0,273.0,,,,6.26,https://doi.org/10.1016/j.cej.2025.167466,2025,Pore structure optimization of activated bitumen coke using sodium thiosulfate for enhanced CO2 capture
14,Bitumen coke,AC-700-3:2:9,1501.0,0.76,,1.0,273.0,,,,6.74,https://doi.org/10.1016/j.cej.2025.167466,2025,Pore structure optimization of activated bitumen coke using sodium thiosulfate for enhanced CO2 capture
14,Bitumen coke,AC-800-3:2:9,1678.0,0.85,,1.0,273.0,,,,6.11,https://doi.org/10.1016/j.cej.2025.167466,2025,Pore structure optimization of activated bitumen coke using sodium thiosulfate for enhanced CO2 capture
15,PAN powders,PANC-P15,1012.93,0.39,0.32,1.0,273.0,81.19,11.26,5.47,4.09,https://doi.org/10.1016/j.apsusc.2025.164196,2025,Hierarchical coal/PAN blend carbon nanofibers through chemical activation for supercapacitor and CO2 adsorption
15,PAN powders,PANC-P20,948.22,0.412,0.3,1.0,273.0,79.76,12.58,5.0,4.15,https://doi.org/10.1016/j.apsusc.2025.164196,2025,Hierarchical coal/PAN blend carbon nanofibers through chemical activation for supercapacitor and CO2 adsorption
15,PAN powders,PANC-P25,852.54,0.355,0.28,1.0,273.0,77.87,12.2,6.97,4.85,https://doi.org/10.1016/j.apsusc.2025.164196,2025,Hierarchical coal/PAN blend carbon nanofibers through chemical activation for supercapacitor and CO2 adsorption
15,PAN powders,PANC-K15,2607.01,1.074,0.75,1.0,273.0,89.24,6.12,3.8,5.12,https://doi.org/10.1016/j.apsusc.2025.164196,2025,Hierarchical coal/PAN blend carbon nanofibers through chemical activation for supercapacitor and CO2 adsorption
15,PAN powders,PANC-K25,1613.62,0.6,0.54,1.0,273.0,87.59,5.99,6.09,6.76,https://doi.org/10.1016/j.apsusc.2025.164196,2025,Hierarchical coal/PAN blend carbon nanofibers through chemical activation for supercapacitor and CO2 adsorption
15,PAN powders,PANC-Zn,1073.45,0.387,0.36,1.0,273.0,81.23,10.49,6.79,4.86,https://doi.org/10.1016/j.apsusc.2025.164196,2025,Hierarchical coal/PAN blend carbon nanofibers through chemical activation for supercapacitor and CO2 adsorption
16,Bamboo,AC-800,710.0,0.33,0.3,1.0,273.0,,,,3.23,https://doi.org/10.1016/j.joei.2025.102341,2026,Hydrothermal pretreatment for controlling bamboo biomass composition and regulating pore structure of bamboo-based activated carbon for CO2 adsorption
16,Bamboo,HBAC-3-800,880.0,0.39,0.34,1.0,273.0,,,,3.66,https://doi.org/10.1016/j.joei.2025.102341,2026,Hydrothermal pretreatment for controlling bamboo biomass composition and regulating pore structure of bamboo-based activated carbon for CO2 adsorption
16,Bamboo,HBAC-6-800,1025.0,0.46,0.41,1.0,273.0,,,,3.91,https://doi.org/10.1016/j.joei.2025.102341,2026,Hydrothermal pretreatment for controlling bamboo biomass composition and regulating pore structure of bamboo-based activated carbon for CO2 adsorption
16,Bamboo,HBAC-9-800,1084.0,0.53,0.43,1.0,273.0,,,,3.8,https://doi.org/10.1016/j.joei.2025.102341,2026,Hydrothermal pretreatment for controlling bamboo biomass composition and regulating pore structure of bamboo-based activated carbon for CO2 adsorption
16,Bamboo,HBAC-12-800,855.0,0.38,0.33,1.0,273.0,,,,3.7,https://doi.org/10.1016/j.joei.2025.102341,2026,Hydrothermal pretreatment for controlling bamboo biomass composition and regulating pore structure of bamboo-based activated carbon for CO2 adsorption
16,Bamboo,BAC-840,746.0,0.36,0.3,1.0,273.0,50.5,44.6,0.28,3.31,https://doi.org/10.1016/j.joei.2025.102341,2026,Hydrothermal pretreatment for controlling bamboo biomass composition and regulating pore structure of bamboo-based activated carbon for CO2 adsorption
16,Bamboo,HBAC-3-840,906.0,0.45,0.36,1.0,273.0,52.6,40.9,0.18,2.35,https://doi.org/10.1016/j.joei.2025.102341,2026,Hydrothermal pretreatment for controlling bamboo biomass composition and regulating pore structure of bamboo-based activated carbon for CO2 adsorption
16,Bamboo,HBAC-6-840,1145.0,0.54,0.42,1.0,273.0,54.3,39.6,0.46,3.23,https://doi.org/10.1016/j.joei.2025.102341,2026,Hydrothermal pretreatment for controlling bamboo biomass composition and regulating pore structure of bamboo-based activated carbon for CO2 adsorption
16,Bamboo,HBAC-9-840,1393.0,0.79,0.55,1.0,273.0,54.6,39.5,0.22,2.27,https://doi.org/10.1016/j.joei.2025.102341,2026,Hydrothermal pretreatment for controlling bamboo biomass composition and regulating pore structure of bamboo-based activated carbon for CO2 adsorption
16,Bamboo,HBAC-12-840,874.0,0.41,0.34,1.0,273.0,56.1,39.2,0.27,3.36,https://doi.org/10.1016/j.joei.2025.102341,2026,Hydrothermal pretreatment for controlling bamboo biomass composition and regulating pore structure of bamboo-based activated carbon for CO2 adsorption
17,Fish scales,AF-700,1371.0,0.85,,1.0,298.0,,,,3.34,https://doi.org/10.1021/acs.langmuir.5c00227,2025,Nitrogen Self-Doping Hierarchical Pore Biochar for Enhanced CO2 Capture: Modulation of Pore Structure and Surface Properties
18,Kraft lignin,PC-K2CO3-0.5–700,1308.8,0.578,,1.0,298.0,,,,4.54,https://doi.org/10.1021/acs.energyfuels.5c00125,2025,Correlation between Pore Characteristics and High-Performance Carbon Dioxide Capture of Sustainable Porous Carbon Derived from Kraft Lignin and Potassium Carbonate
18,Kraft lignin,PC-KOH-0.5–700,1259.8,0.539,,1.0,298.0,,,,4.45,https://doi.org/10.1021/acs.energyfuels.5c00125,2025,Correlation between Pore Characteristics and High-Performance Carbon Dioxide Capture of Sustainable Porous Carbon Derived from Kraft Lignin and Potassium Carbonate
18,Kraft lignin,PC-NaOH-0.5–700,1107.8,0.561,,1.0,298.0,,,,3.98,https://doi.org/10.1021/acs.energyfuels.5c00125,2025,Correlation between Pore Characteristics and High-Performance Carbon Dioxide Capture of Sustainable Porous Carbon Derived from Kraft Lignin and Potassium Carbonate
18,Kraft lignin,PC-Na2CO3-0.5–700,973.0,0.559,,1.0,298.0,,,,3.79,https://doi.org/10.1021/acs.energyfuels.5c00125,2025,Correlation between Pore Characteristics and High-Performance Carbon Dioxide Capture of Sustainable Porous Carbon Derived from Kraft Lignin and Potassium Carbonate
18,Kraft lignin,PC-700,502.3,0.212,,1.0,298.0,,,,2.33,https://doi.org/10.1021/acs.energyfuels.5c00125,2025,Correlation between Pore Characteristics and High-Performance Carbon Dioxide Capture of Sustainable Porous Carbon Derived from Kraft Lignin and Potassium Carbonate
18,Kraft lignin,PC-K 2 CO3 -0.25–700,810.5,0.344,,1.0,298.0,,,,3.65,https://doi.org/10.1021/acs.energyfuels.5c00125,2025,Correlation between Pore Characteristics and High-Performance Carbon Dioxide Capture of Sustainable Porous Carbon Derived from Kraft Lignin and Potassium Carbonate
18,Kraft lignin,PC-K 2 CO 3 -0.5–700,1308.8,0.578,,1.0,298.0,,,,4.54,https://doi.org/10.1021/acs.energyfuels.5c00125,2025,Correlation between Pore Characteristics and High-Performance Carbon Dioxide Capture of Sustainable Porous Carbon Derived from Kraft Lignin and Potassium Carbonate
18,Kraft lignin,PC-K 2 CO 3 -1.0–700,1560.4,0.966,,1.0,298.0,,,,4.35,https://doi.org/10.1021/acs.energyfuels.5c00125,2025,Correlation between Pore Characteristics and High-Performance Carbon Dioxide Capture of Sustainable Porous Carbon Derived from Kraft Lignin and Potassium Carbonate
18,Kraft lignin,PC-K 2 CO 3 -2.0–700,1695.5,2.346,,1.0,298.0,,,,4.13,https://doi.org/10.1021/acs.energyfuels.5c00125,2025,Correlation between Pore Characteristics and High-Performance Carbon Dioxide Capture of Sustainable Porous Carbon Derived from Kraft Lignin and Potassium Carbonate
18,Kraft lignin,PC-K 2 CO 3 -0.5–500,635.2,0.307,,1.0,298.0,,,,2.61,https://doi.org/10.1021/acs.energyfuels.5c00125,2025,Correlation between Pore Characteristics and High-Performance Carbon Dioxide Capture of Sustainable Porous Carbon Derived from Kraft Lignin and Potassium Carbonate
18,Kraft lignin,PC-K 2 CO 3 -0.5–600,1067.8,0.462,,1.0,298.0,,,,4.09,https://doi.org/10.1021/acs.energyfuels.5c00125,2025,Correlation between Pore Characteristics and High-Performance Carbon Dioxide Capture of Sustainable Porous Carbon Derived from Kraft Lignin and Potassium Carbonate
18,Kraft lignin,PC-K 2 CO 3 -0.5–700,1308.8,0.578,,1.0,298.0,,,,4.54,https://doi.org/10.1021/acs.energyfuels.5c00125,2025,Correlation between Pore Characteristics and High-Performance Carbon Dioxide Capture of Sustainable Porous Carbon Derived from Kraft Lignin and Potassium Carbonate
18,Kraft lignin,PC-K 2 CO 3 -0.5–800,1357.8,0.602,,1.0,298.0,,,,4.35,https://doi.org/10.1021/acs.energyfuels.5c00125,2025,Correlation between Pore Characteristics and High-Performance Carbon Dioxide Capture of Sustainable Porous Carbon Derived from Kraft Lignin and Potassium Carbonate
18,Kraft lignin,PC-K 2 CO 3 -0.5–900,1457.6,0.64,,1.0,298.0,,,,3.95,https://doi.org/10.1021/acs.energyfuels.5c00125,2025,Correlation between Pore Characteristics and High-Performance Carbon Dioxide Capture of Sustainable Porous Carbon Derived from Kraft Lignin and Potassium Carbonate
19,Sodium lignosulfonate,CSLS1–4–900,3197.0,2.6859,1.2811,1.0,298.0,,,,2.16,https://doi.org/10.1016/j.jece.2025.115512,2025,Investigating the dual activation synergistic mechanism of KOH activation and sodium self-catalysis to uncover microporous mechanisms in CO2 adsorption
19,Sodium lignosulfonate,CSLS2–4–900,3182.0,2.1437,1.5263,1.0,298.0,,,,2.21,https://doi.org/10.1016/j.jece.2025.115512,2025,Investigating the dual activation synergistic mechanism of KOH activation and sodium self-catalysis to uncover microporous mechanisms in CO2 adsorption
19,Sodium lignosulfonate,MSLS1–0.2,3362.0,2.7551,1.3435,1.0,298.0,88.92,7.53,1.09,2.3,https://doi.org/10.1016/j.jece.2025.115512,2025,Investigating the dual activation synergistic mechanism of KOH activation and sodium self-catalysis to uncover microporous mechanisms in CO2 adsorption
19,Sodium lignosulfonate,MSLS1–0.4,3276.0,2.6666,1.3304,1.0,298.0,,,,2.33,https://doi.org/10.1016/j.jece.2025.115512,2025,Investigating the dual activation synergistic mechanism of KOH activation and sodium self-catalysis to uncover microporous mechanisms in CO2 adsorption
20,Starch potato,SAPC-1,1356.0,0.58,0.49,1.0,273.0,,,,0.12,https://doi.org/10.1016/j.seppur.2025.134160,2025,"Modulation of starch-based microporous carbon adsorbents via the freeze-drying method for potential gas adsorption and separation of CO2/CH4, CO2/N2, CH4/H2, and CH4/N2"
20,Starch potato,SAPC-2,1417.0,0.62,0.51,1.0,273.0,,,,4.57,https://doi.org/10.1016/j.seppur.2025.134160,2025,"Modulation of starch-based microporous carbon adsorbents via the freeze-drying method for potential gas adsorption and separation of CO2/CH4, CO2/N2, CH4/H2, and CH4/N2"
20,Starch potato,SAPC-3,1104.0,0.49,0.38,1.0,273.0,,,,5.18,https://doi.org/10.1016/j.seppur.2025.134160,2025,"Modulation of starch-based microporous carbon adsorbents via the freeze-drying method for potential gas adsorption and separation of CO2/CH4, CO2/N2, CH4/H2, and CH4/N2"
20,Starch potato,SAPC-3x,355.0,0.15,0.13,1.0,273.0,,,,2.78,https://doi.org/10.1016/j.seppur.2025.134160,2025,"Modulation of starch-based microporous carbon adsorbents via the freeze-drying method for potential gas adsorption and separation of CO2/CH4, CO2/N2, CH4/H2, and CH4/N2"
20,Starch potato,SAPC-3y,1052.0,0.56,0.38,1.0,273.0,,,,3.84,https://doi.org/10.1016/j.seppur.2025.134160,2025,"Modulation of starch-based microporous carbon adsorbents via the freeze-drying method for potential gas adsorption and separation of CO2/CH4, CO2/N2, CH4/H2, and CH4/N2"
20,Starch potato,SAPC-3a,1346.0,0.71,0.46,1.0,273.0,,,,3.616,https://doi.org/10.1016/j.seppur.2025.134160,2025,"Modulation of starch-based microporous carbon adsorbents via the freeze-drying method for potential gas adsorption and separation of CO2/CH4, CO2/N2, CH4/H2, and CH4/N2"
20,Starch potato,E-SAPC-3,1210.0,0.56,0.44,1.0,273.0,,,,4.45,https://doi.org/10.1016/j.seppur.2025.134160,2025,"Modulation of starch-based microporous carbon adsorbents via the freeze-drying method for potential gas adsorption and separation of CO2/CH4, CO2/N2, CH4/H2, and CH4/N2"
20,Starch potato,SC,88.77,0.72,0.0027,1.0,273.0,,,,2.59,https://doi.org/10.1016/j.seppur.2025.134160,2025,"Modulation of starch-based microporous carbon adsorbents via the freeze-drying method for potential gas adsorption and separation of CO2/CH4, CO2/N2, CH4/H2, and CH4/N2"
21,walnut shells,CK1-1-700,1288.9,0.5223,0.4593,1.0,298.0,,,,2.23,https://doi.org/10.1021/acs.energyfuels.5c00858,2025,Preparation and CO2 Adsorption Performance of the B–Cu Codoping Walnut Shell Biochar
21,walnut shells,M20-200,1310.67,0.4574,0.3926,1.0,298.0,,,,3.01,https://doi.org/10.1021/acs.energyfuels.5c00858,2025,Preparation and CO2 Adsorption Performance of the B–Cu Codoping Walnut Shell Biochar
21,walnut shells,M20-300,1422.88,0.4856,0.4245,1.0,298.0,,,,3.11,https://doi.org/10.1021/acs.energyfuels.5c00858,2025,Preparation and CO2 Adsorption Performance of the B–Cu Codoping Walnut Shell Biochar
21,walnut shells,M20-400,1531.13,0.5479,0.4902,1.0,298.0,,,,3.16,https://doi.org/10.1021/acs.energyfuels.5c00858,2025,Preparation and CO2 Adsorption Performance of the B–Cu Codoping Walnut Shell Biochar
21,walnut shells,M20-500,1540.8,0.5228,0.4509,1.0,298.0,,,,2.97,https://doi.org/10.1021/acs.energyfuels.5c00858,2025,Preparation and CO2 Adsorption Performance of the B–Cu Codoping Walnut Shell Biochar
22,wood powder,raw-750-0,317.031,0.171989,0.155289,1.0,298.0,,,,2.07,https://doi.org/10.1016/j.isci.2026.114706,2026,Fenton-like oxidation and KOH activation on the CO2 adsorption performance of wood-based hierarchical porous carbon
22,wood powder,raw-750-3,1337.857,0.691861,0.659187,1.0,298.0,,,,3.16,https://doi.org/10.1016/j.isci.2026.114706,2026,Fenton-like oxidation and KOH activation on the CO2 adsorption performance of wood-based hierarchical porous carbon
22,wood powder,0.3FAC-750-0,385.654,0.226788,0.193276,1.0,298.0,,,,2.2,https://doi.org/10.1016/j.isci.2026.114706,2026,Fenton-like oxidation and KOH activation on the CO2 adsorption performance of wood-based hierarchical porous carbon
