Repository: MoYan-101/CO2_capture_ML

# CO2 Capture Carbon Preprocessed Datasets

This folder stores the layered preprocessing outputs for the literature-curated `CO2` adsorption dataset.

## Recommended ML Training Datasets

Use these two datasets for model training:

1. Primary baseline dataset:
   [03_model_ready/co2_capture_carbon_structure_baseline.csv](/media/herryao/81ca6f19-78c8-470d-b5a1-5f35b4678058/work_dir/Document/Yan/CO2_Capture/data_preprocessing/preprocessed/co2_capture_carbon/03_model_ready/co2_capture_carbon_structure_baseline.csv:1)

   Model inputs:
   `Sbet (m2g-1)`, `Vtotal (cm3g-1)`, `Vmicro (cm3g-1)`, `P (bar)`, `T (K)`

   Metadata retained in CSV only:
   `Carbon precursors`, `Sample name`

   Target:

File: data_preprocessing/preprocessed/co2_capture_carbon/02_quality_filtered/co2_capture_carbon_target_complete.csv (part 2 of 7)
Ref number,Carbon precursors,Sample name,Sbet (m2g-1),Vtotal (cm3g-1),Vmicro (cm3g-1),P (bar),T (K),C (%),O (%),N (%),Uptake (mmolg-1),DOI,Year,Title
22,wood powder,H2O2-750-3,860.75,0.600261,0.352782,1.0,298.0,,,,0.8,https://doi.org/10.1016/j.isci.2026.114706,2026,Fenton-like oxidation and KOH activation on the CO2 adsorption performance of wood-based hierarchical porous carbon
22,wood powder,0.3Fe-750-3,3144.096,1.652119,1.385592,1.0,298.0,,,,3.0,https://doi.org/10.1016/j.isci.2026.114706,2026,Fenton-like oxidation and KOH activation on the CO2 adsorption performance of wood-based hierarchical porous carbon
22,wood powder,0.3FAC-750-3,3065.616,1.619024,1.393353,1.0,298.0,,,,4.15,https://doi.org/10.1016/j.isci.2026.114706,2026,Fenton-like oxidation and KOH activation on the CO2 adsorption performance of wood-based hierarchical porous carbon
22,wood powder,raw-750-0,317.031,0.171989,0.155289,1.0,273.0,,,,2.48,https://doi.org/10.1016/j.isci.2026.114706,2026,Fenton-like oxidation and KOH activation on the CO2 adsorption performance of wood-based hierarchical porous carbon
22,wood powder,raw-750-3,1337.857,0.691861,0.659187,1.0,273.0,,,,4.94,https://doi.org/10.1016/j.isci.2026.114706,2026,Fenton-like oxidation and KOH activation on the CO2 adsorption performance of wood-based hierarchical porous carbon
22,wood powder,0.3FAC-750-0,385.654,0.226788,0.193276,1.0,273.0,,,,2.75,https://doi.org/10.1016/j.isci.2026.114706,2026,Fenton-like oxidation and KOH activation on the CO2 adsorption performance of wood-based hierarchical porous carbon
22,wood powder,H2O2-750-3,860.75,0.600261,0.352782,1.0,273.0,,,,1.45,https://doi.org/10.1016/j.isci.2026.114706,2026,Fenton-like oxidation and KOH activation on the CO2 adsorption performance of wood-based hierarchical porous carbon
22,wood powder,0.3Fe-750-3,3144.096,1.652119,1.385592,1.0,273.0,,,,2.2,https://doi.org/10.1016/j.isci.2026.114706,2026,Fenton-like oxidation and KOH activation on the CO2 adsorption performance of wood-based hierarchical porous carbon
22,wood powder,0.3FAC-750-3,3065.616,1.619024,1.393353,1.0,273.0,,,,6.6,https://doi.org/10.1016/j.isci.2026.114706,2026,Fenton-like oxidation and KOH activation on the CO2 adsorption performance of wood-based hierarchical porous carbon
23,Castor stalk,AC,1687.0,1.015,,1.0,298.0,76.49,15.25,0.43,2.46,https://doi.org/10.21203/rs.3.rs-5879347/v1,2025,Chemical Activation of Castor Stalk-Derived Porous Carbon for Highly Efficient CO 2 Adsorption in Sustainable Carbon Capture Applications
24,Bamboo powder,BPAC-0,388.12,0.164,0.1293,1.0,298.0,,,,2.416,https://doi.org/10.1016/j.biombioe.2025.108140,2025,Elucidating the role of moderate K2CO3 activation in tuning microporous architecture of bamboo-derived carbon for superior CO2 capture
24,Bamboo powder,BPAC-1,876.28,0.432,0.3586,1.0,298.0,,,,3.001,https://doi.org/10.1016/j.biombioe.2025.108140,2025,Elucidating the role of moderate K2CO3 activation in tuning microporous architecture of bamboo-derived carbon for superior CO2 capture
24,Bamboo powder,BPAC-2,1523.94,0.887,0.6345,1.0,298.0,,,,3.313,https://doi.org/10.1016/j.biombioe.2025.108140,2025,Elucidating the role of moderate K2CO3 activation in tuning microporous architecture of bamboo-derived carbon for superior CO2 capture
24,Bamboo powder,BPAC-3,1913.85,1.087,0.8017,1.0,298.0,,,,3.729,https://doi.org/10.1016/j.biombioe.2025.108140,2025,Elucidating the role of moderate K2CO3 activation in tuning microporous architecture of bamboo-derived carbon for superior CO2 capture
24,Bamboo powder,BPAC-4,1657.36,0.895,0.7002,1.0,298.0,,,,2.978,https://doi.org/10.1016/j.biombioe.2025.108140,2025,Elucidating the role of moderate K2CO3 activation in tuning microporous architecture of bamboo-derived carbon for superior CO2 capture
24,Bamboo powder,BPAC-0,388.12,0.164,0.1293,1.0,273.0,,,,3.016,https://doi.org/10.1016/j.biombioe.2025.108140,2025,Elucidating the role of moderate K2CO3 activation in tuning microporous architecture of bamboo-derived carbon for superior CO2 capture
24,Bamboo powder,BPAC-1,876.28,0.432,0.3586,1.0,273.0,,,,3.78,https://doi.org/10.1016/j.biombioe.2025.108140,2025,Elucidating the role of moderate K2CO3 activation in tuning microporous architecture of bamboo-derived carbon for superior CO2 capture
24,Bamboo powder,BPAC-2,1523.94,0.887,0.6345,1.0,273.0,,,,4.431,https://doi.org/10.1016/j.biombioe.2025.108140,2025,Elucidating the role of moderate K2CO3 activation in tuning microporous architecture of bamboo-derived carbon for superior CO2 capture
24,Bamboo powder,BPAC-3,1913.85,1.087,0.8017,1.0,273.0,,,,6.081,https://doi.org/10.1016/j.biombioe.2025.108140,2025,Elucidating the role of moderate K2CO3 activation in tuning microporous architecture of bamboo-derived carbon for superior CO2 capture
24,Bamboo powder,BPAC-4,1657.36,0.895,0.7002,1.0,273.0,,,,5.075,https://doi.org/10.1016/j.biombioe.2025.108140,2025,Elucidating the role of moderate K2CO3 activation in tuning microporous architecture of bamboo-derived carbon for superior CO2 capture
26,Pear branches,HC,555.43,0.615,,1.0,273.0,90.83,7.78,1.39,1.157272727,https://doi.org/10.1016/j.seppur.2025.134678,2025,Biomass tar modified biochar with enhanced micropores and oxygen content for high efficiency CO2 capture
26,Pear branches,HCK,1466.1,0.95,0.748,1.0,273.0,82.52,15.53,1.95,2.587045455,https://doi.org/10.1016/j.seppur.2025.134678,2025,Biomass tar modified biochar with enhanced micropores and oxygen content for high efficiency CO2 capture
26,Pear branches,HC@0.10,267.37,0.293,,1.0,273.0,77.71,20.09,2.21,2.895909091,https://doi.org/10.1016/j.seppur.2025.134678,2025,Biomass tar modified biochar with enhanced micropores and oxygen content for high efficiency CO2 capture
26,Pear branches,HCK@0.05,1309.16,0.824,0.641,1.0,273.0,,,,3.554772727,https://doi.org/10.1016/j.seppur.2025.134678,2025,Biomass tar modified biochar with enhanced micropores and oxygen content for high efficiency CO2 capture
26,Pear branches,HCK@0.10,1178.45,0.601,0.514,1.0,273.0,,,,3.153181818,https://doi.org/10.1016/j.seppur.2025.134678,2025,Biomass tar modified biochar with enhanced micropores and oxygen content for high efficiency CO2 capture
26,Pear branches,HCK@0.15,1054.95,0.672,0.535,1.0,273.0,,,,2.963636364,https://doi.org/10.1016/j.seppur.2025.134678,2025,Biomass tar modified biochar with enhanced micropores and oxygen content for high efficiency CO2 capture
28,Pea pods,AC,693.67,0.291,,1.0,273.0,76.43,30.93,3.37,3.0,https://doi.org/10.1016/j.diamond.2025.112139,2025,"Comparison of biomaterials produced from carbonatization, hydrothermal reaction and chemical activation: Characterization, CO2 capture and mechanism"
28,Pea pods,AHC,18.88,0.055,,1.0,273.0,71.52,18.11,2.72,1.37,https://doi.org/10.1016/j.diamond.2025.112139,2025,"Comparison of biomaterials produced from carbonatization, hydrothermal reaction and chemical activation: Characterization, CO2 capture and mechanism"
28,Pea pods,HC,2.94,0.014,,1.0,273.0,41.93,52.91,0.17,0.155,https://doi.org/10.1016/j.diamond.2025.112139,2025,"Comparison of biomaterials produced from carbonatization, hydrothermal reaction and chemical activation: Characterization, CO2 capture and mechanism"
28,Pea pods,BC,2.72,0.003,,1.0,273.0,66.52,23.85,2.7,1.31,https://doi.org/10.1016/j.diamond.2025.112139,2025,"Comparison of biomaterials produced from carbonatization, hydrothermal reaction and chemical activation: Characterization, CO2 capture and mechanism"
29,Corn straw and rice husks,SPS-S,1186.6,0.596,0.475,1.0,273.0,,,,4.65,https://doi.org/10.1002/cbh2.70017,2025,Fast Pyrolyzed Residue Assembled Into Carbon Spheres: Effect of Self-Template on the Structure Behavior and Improved Hierarchical Pore Structures
29,Corn straw and rice husks,PS-S,1101.1,0.677,0.422,1.0,303.0,51.29,44.79,1.07,1.63,https://doi.org/10.1002/cbh2.70017,2025,Fast Pyrolyzed Residue Assembled Into Carbon Spheres: Effect of Self-Template on the Structure Behavior and Improved Hierarchical Pore Structures
29,Corn straw and rice husks,PW-S,822.7,0.376,0.33,1.0,303.0,80.74,16.83,0.0,1.23,https://doi.org/10.1002/cbh2.70017,2025,Fast Pyrolyzed Residue Assembled Into Carbon Spheres: Effect of Self-Template on the Structure Behavior and Improved Hierarchical Pore Structures
29,Corn straw and rice husks,PC-S,870.3,0.728,0.325,1.0,303.0,87.48,11.83,0.0,1.73,https://doi.org/10.1002/cbh2.70017,2025,Fast Pyrolyzed Residue Assembled Into Carbon Spheres: Effect of Self-Template on the Structure Behavior and Improved Hierarchical Pore Structures
29,Corn straw and rice husks,PB-S,1160.6,0.745,0.448,1.0,273.0,87.66,11.17,0.0,5.25,https://doi.org/10.1002/cbh2.70017,2025,Fast Pyrolyzed Residue Assembled Into Carbon Spheres: Effect of Self-Template on the Structure Behavior and Improved Hierarchical Pore Structures
29,Corn straw and rice husks,SPB-S,1329.0,0.831,0.541,1.0,303.0,,,,1.48,https://doi.org/10.1002/cbh2.70017,2025,Fast Pyrolyzed Residue Assembled Into Carbon Spheres: Effect of Self-Template on the Structure Behavior and Improved Hierarchical Pore Structures
30,Defatted cotton waste,DCW-600-1,353.0,0.16,0.14,1.0,298.0,,,,2.52,https://doi.org/10.1002/ejic.202500147,2025,Sustainable Microporous Carbon Derived from Defatted Cotton Waste for High-Performance CO2 Capture
30,Defatted cotton waste,DCW-600-3,843.0,0.4,0.3,1.0,298.0,,,,3.05,https://doi.org/10.1002/ejic.202500147,2025,Sustainable Microporous Carbon Derived from Defatted Cotton Waste for High-Performance CO2 Capture
30,Defatted cotton waste,DCW-600-6,1312.0,0.55,0.51,1.0,298.0,,,,3.17,https://doi.org/10.1002/ejic.202500147,2025,Sustainable Microporous Carbon Derived from Defatted Cotton Waste for High-Performance CO2 Capture
30,Defatted cotton waste,DCW-700-1,864.0,0.36,0.32,1.0,298.0,,,,3.85,https://doi.org/10.1002/ejic.202500147,2025,Sustainable Microporous Carbon Derived from Defatted Cotton Waste for High-Performance CO2 Capture
30,Defatted cotton waste,DCW-700-3,1559.0,0.64,0.59,1.0,298.0,,,,4.55,https://doi.org/10.1002/ejic.202500147,2025,Sustainable Microporous Carbon Derived from Defatted Cotton Waste for High-Performance CO2 Capture
30,Defatted cotton waste,DCW-700-6,1901.0,0.81,0.74,1.0,298.0,,,,3.62,https://doi.org/10.1002/ejic.202500147,2025,Sustainable Microporous Carbon Derived from Defatted Cotton Waste for High-Performance CO2 Capture
30,Defatted cotton waste,DCW-800-1,1201.0,0.49,0.45,1.0,298.0,,,,4.06,https://doi.org/10.1002/ejic.202500147,2025,Sustainable Microporous Carbon Derived from Defatted Cotton Waste for High-Performance CO2 Capture
30,Defatted cotton waste,DCW-800-3,2327.0,1.0,0.94,1.0,298.0,,,,3.86,https://doi.org/10.1002/ejic.202500147,2025,Sustainable Microporous Carbon Derived from Defatted Cotton Waste for High-Performance CO2 Capture
30,Defatted cotton waste,DCW-800-6,2478.0,1.18,1.05,1.0,298.0,,,,3.19,https://doi.org/10.1002/ejic.202500147,2025,Sustainable Microporous Carbon Derived from Defatted Cotton Waste for High-Performance CO2 Capture
30,Defatted cotton waste,DCW-600-1,353.0,0.16,0.14,1.0,273.0,,,,3.14,https://doi.org/10.1002/ejic.202500147,2025,Sustainable Microporous Carbon Derived from Defatted Cotton Waste for High-Performance CO2 Capture
30,Defatted cotton waste,DCW-600-3,843.0,0.4,0.3,1.0,273.0,,,,4.22,https://doi.org/10.1002/ejic.202500147,2025,Sustainable Microporous Carbon Derived from Defatted Cotton Waste for High-Performance CO2 Capture
30,Defatted cotton waste,DCW-600-6,1312.0,0.55,0.51,1.0,273.0,,,,4.51,https://doi.org/10.1002/ejic.202500147,2025,Sustainable Microporous Carbon Derived from Defatted Cotton Waste for High-Performance CO2 Capture
30,Defatted cotton waste,DCW-700-1,864.0,0.36,0.32,1.0,273.0,,,,5.11,https://doi.org/10.1002/ejic.202500147,2025,Sustainable Microporous Carbon Derived from Defatted Cotton Waste for High-Performance CO2 Capture
30,Defatted cotton waste,DCW-700-3,1559.0,0.64,0.59,1.0,273.0,,,,6.81,https://doi.org/10.1002/ejic.202500147,2025,Sustainable Microporous Carbon Derived from Defatted Cotton Waste for High-Performance CO2 Capture
30,Defatted cotton waste,DCW-700-6,1901.0,0.81,0.74,1.0,273.0,,,,5.6,https://doi.org/10.1002/ejic.202500147,2025,Sustainable Microporous Carbon Derived from Defatted Cotton Waste for High-Performance CO2 Capture
30,Defatted cotton waste,DCW-800-1,1201.0,0.49,0.45,1.0,273.0,,,,5.57,https://doi.org/10.1002/ejic.202500147,2025,Sustainable Microporous Carbon Derived from Defatted Cotton Waste for High-Performance CO2 Capture
30,Defatted cotton waste,DCW-800-3,2327.0,1.0,0.94,1.0,273.0,,,,6.2,https://doi.org/10.1002/ejic.202500147,2025,Sustainable Microporous Carbon Derived from Defatted Cotton Waste for High-Performance CO2 Capture
30,Defatted cotton waste,DCW-800-6,2478.0,1.18,1.05,1.0,273.0,,,,5.05,https://doi.org/10.1002/ejic.202500147,2025,Sustainable Microporous Carbon Derived from Defatted Cotton Waste for High-Performance CO2 Capture
31,Garlic,GAAC4,2208.7,1.16,0.61,1.0,273.0,89.73,8.79,0.86,3.38,https://doi.org/10.1016/j.carbon.2025.120409,2025,Functionalized nanoporous biocarbon derived from garlic waste for enhanced CO2 capture and supercapacitor performance
31,Garlic,GAAC5,3256.6,1.6,0.81,1.0,273.0,89.06,9.61,0.76,3.82,https://doi.org/10.1016/j.carbon.2025.120409,2025,Functionalized nanoporous biocarbon derived from garlic waste for enhanced CO2 capture and supercapacitor performance
31,Garlic,GAAC6,3449.2,1.67,1.14,1.0,273.0,91.62,7.36,0.52,5.25,https://doi.org/10.1016/j.carbon.2025.120409,2025,Functionalized nanoporous biocarbon derived from garlic waste for enhanced CO2 capture and supercapacitor performance
31,Garlic,GAAC1:1,1385.2,0.668,0.551,1.0,273.0,,,,4.27,https://doi.org/10.1016/j.carbon.2025.120409,2025,Functionalized nanoporous biocarbon derived from garlic waste for enhanced CO2 capture and supercapacitor performance
31,Garlic,GAAC1:2,2225.1,1.02,0.833,1.0,273.0,,,,4.47,https://doi.org/10.1016/j.carbon.2025.120409,2025,Functionalized nanoporous biocarbon derived from garlic waste for enhanced CO2 capture and supercapacitor performance
31,Garlic,GAAC1:4,2593.7,1.19,0.763,1.0,273.0,,,,3.96,https://doi.org/10.1016/j.carbon.2025.120409,2025,Functionalized nanoporous biocarbon derived from garlic waste for enhanced CO2 capture and supercapacitor performance
31,Garlic,GAAC4,2208.7,1.16,0.61,5.0,273.0,89.73,8.79,0.86,9.56,https://doi.org/10.1016/j.carbon.2025.120409,2025,Functionalized nanoporous biocarbon derived from garlic waste for enhanced CO2 capture and supercapacitor performance
31,Garlic,GAAC5,3256.6,1.6,0.81,5.0,273.0,89.06,9.61,0.76,11.86,https://doi.org/10.1016/j.carbon.2025.120409,2025,Functionalized nanoporous biocarbon derived from garlic waste for enhanced CO2 capture and supercapacitor performance
31,Garlic,GAAC6,3449.2,1.67,1.14,5.0,273.0,91.62,7.36,0.52,15.09,https://doi.org/10.1016/j.carbon.2025.120409,2025,Functionalized nanoporous biocarbon derived from garlic waste for enhanced CO2 capture and supercapacitor performance
31,Garlic,GAAC1:1,1385.2,0.668,0.551,5.0,273.0,,,,6.65,https://doi.org/10.1016/j.carbon.2025.120409,2025,Functionalized nanoporous biocarbon derived from garlic waste for enhanced CO2 capture and supercapacitor performance
31,Garlic,GAAC1:2,2225.1,1.02,0.833,5.0,273.0,,,,11.76,https://doi.org/10.1016/j.carbon.2025.120409,2025,Functionalized nanoporous biocarbon derived from garlic waste for enhanced CO2 capture and supercapacitor performance
31,Garlic,GAAC1:4,2593.7,1.19,0.763,5.0,273.0,,,,11.51,https://doi.org/10.1016/j.carbon.2025.120409,2025,Functionalized nanoporous biocarbon derived from garlic waste for enhanced CO2 capture and supercapacitor performance
31,Garlic,GAAC4,2208.7,1.16,0.61,10.0,273.0,89.73,8.79,0.86,13.79,https://doi.org/10.1016/j.carbon.2025.120409,2025,Functionalized nanoporous biocarbon derived from garlic waste for enhanced CO2 capture and supercapacitor performance
31,Garlic,GAAC5,3256.6,1.6,0.81,10.0,273.0,89.06,9.61,0.76,17.65,https://doi.org/10.1016/j.carbon.2025.120409,2025,Functionalized nanoporous biocarbon derived from garlic waste for enhanced CO2 capture and supercapacitor performance
31,Garlic,GAAC6,3449.2,1.67,1.14,10.0,273.0,91.62,7.36,0.52,21.69,https://doi.org/10.1016/j.carbon.2025.120409,2025,Functionalized nanoporous biocarbon derived from garlic waste for enhanced CO2 capture and supercapacitor performance
31,Garlic,GAAC1:1,1385.2,0.668,0.551,10.0,273.0,,,,7.49,https://doi.org/10.1016/j.carbon.2025.120409,2025,Functionalized nanoporous biocarbon derived from garlic waste for enhanced CO2 capture and supercapacitor performance
31,Garlic,GAAC1:2,2225.1,1.02,0.833,10.0,273.0,,,,16.06,https://doi.org/10.1016/j.carbon.2025.120409,2025,Functionalized nanoporous biocarbon derived from garlic waste for enhanced CO2 capture and supercapacitor performance
31,Garlic,GAAC1:4,2593.7,1.19,0.763,10.0,273.0,,,,16.6,https://doi.org/10.1016/j.carbon.2025.120409,2025,Functionalized nanoporous biocarbon derived from garlic waste for enhanced CO2 capture and supercapacitor performance
31,Garlic,GAAC4,2208.7,1.16,0.61,30.0,273.0,89.73,8.79,0.86,22.1,https://doi.org/10.1016/j.carbon.2025.120409,2025,Functionalized nanoporous biocarbon derived from garlic waste for enhanced CO2 capture and supercapacitor performance
31,Garlic,GAAC5,3256.6,1.6,0.81,30.0,273.0,89.06,9.61,0.76,27.68,https://doi.org/10.1016/j.carbon.2025.120409,2025,Functionalized nanoporous biocarbon derived from garlic waste for enhanced CO2 capture and supercapacitor performance
31,Garlic,GAAC6,3449.2,1.67,1.14,30.0,273.0,91.62,7.36,0.52,30.62,https://doi.org/10.1016/j.carbon.2025.120409,2025,Functionalized nanoporous biocarbon derived from garlic waste for enhanced CO2 capture and supercapacitor performance
31,Garlic,GAAC1:1,1385.2,0.668,0.551,30.0,273.0,,,,9.58,https://doi.org/10.1016/j.carbon.2025.120409,2025,Functionalized nanoporous biocarbon derived from garlic waste for enhanced CO2 capture and supercapacitor performance
31,Garlic,GAAC1:2,2225.1,1.02,0.833,30.0,273.0,,,,22.9,https://doi.org/10.1016/j.carbon.2025.120409,2025,Functionalized nanoporous biocarbon derived from garlic waste for enhanced CO2 capture and supercapacitor performance
31,Garlic,GAAC1:4,2593.7,1.19,0.763,30.0,273.0,,,,26.6,https://doi.org/10.1016/j.carbon.2025.120409,2025,Functionalized nanoporous biocarbon derived from garlic waste for enhanced CO2 capture and supercapacitor performance
32,Sawdust,Hydrochar-250 °C,74.0,0.09,,1.0,313.0,68.23,27.29,,0.05,https://doi.org/10.1016/j.jiec.2024.08.026,2025,Study of KOH-activated hydrochar for CO2 adsorption
32,Sawdust,AHC-650 °C,646.0,0.44,,1.0,313.0,77.09,21.15,0.31,0.9,https://doi.org/10.1016/j.jiec.2024.08.026,2025,Study of KOH-activated hydrochar for CO2 adsorption
32,Sawdust,AHC-750 °C,1042.0,0.73,,1.0,313.0,79.83,18.81,0.45,0.95,https://doi.org/10.1016/j.jiec.2024.08.026,2025,Study of KOH-activated hydrochar for CO2 adsorption
32,Sawdust,AHC-850 °C,1195.0,0.75,,1.0,313.0,82.73,16.38,0.38,0.86,https://doi.org/10.1016/j.jiec.2024.08.026,2025,Study of KOH-activated hydrochar for CO2 adsorption
33,Ningdong coal powder,CH-MW200,878.0,0.39,0.35,1.0,273.0,88.64,10.22,1.14,4.24,https://doi.org/10.1016/j.cej.2026.173326,2026,Targeted preparation of ultramicroporous carbon via stepwise microwave activation for efficient CO2 capture
33,Ningdong coal powder,0-MW200,1138.0,0.52,0.45,1.0,273.0,86.3,12.64,1.06,5.12,https://doi.org/10.1016/j.cej.2026.173326,2026,Targeted preparation of ultramicroporous carbon via stepwise microwave activation for efficient CO2 capture
33,Ningdong coal powder,10-MW200,1258.0,0.56,0.49,1.0,273.0,87.04,12.3,0.66,5.84,https://doi.org/10.1016/j.cej.2026.173326,2026,Targeted preparation of ultramicroporous carbon via stepwise microwave activation for efficient CO2 capture
33,Ningdong coal powder,20-MW200,1060.0,0.48,0.41,1.0,273.0,88.08,10.97,0.95,5.44,https://doi.org/10.1016/j.cej.2026.173326,2026,Targeted preparation of ultramicroporous carbon via stepwise microwave activation for efficient CO2 capture
33,Ningdong coal powder,0-MW300,1311.0,0.65,0.52,1.0,273.0,89.48,9.7,0.82,5.54,https://doi.org/10.1016/j.cej.2026.173326,2026,Targeted preparation of ultramicroporous carbon via stepwise microwave activation for efficient CO2 capture
33,Ningdong coal powder,10-MW300,1377.0,0.6,0.53,1.0,273.0,89.52,9.71,0.77,6.15,https://doi.org/10.1016/j.cej.2026.173326,2026,Targeted preparation of ultramicroporous carbon via stepwise microwave activation for efficient CO2 capture
33,Ningdong coal powder,CH-MW200,878.0,0.39,0.35,1.0,298.0,88.64,10.22,1.14,3.02,https://doi.org/10.1016/j.cej.2026.173326,2026,Targeted preparation of ultramicroporous carbon via stepwise microwave activation for efficient CO2 capture
33,Ningdong coal powder,0-MW200,1138.0,0.52,0.45,1.0,298.0,86.3,12.64,1.06,3.52,https://doi.org/10.1016/j.cej.2026.173326,2026,Targeted preparation of ultramicroporous carbon via stepwise microwave activation for efficient CO2 capture
33,Ningdong coal powder,10-MW200,1258.0,0.56,0.49,1.0,298.0,87.04,12.3,0.66,4.21,https://doi.org/10.1016/j.cej.2026.173326,2026,Targeted preparation of ultramicroporous carbon via stepwise microwave activation for efficient CO2 capture
33,Ningdong coal powder,20-MW200,1060.0,0.48,0.41,1.0,298.0,88.08,10.97,0.95,3.82,https://doi.org/10.1016/j.cej.2026.173326,2026,Targeted preparation of ultramicroporous carbon via stepwise microwave activation for efficient CO2 capture
33,Ningdong coal powder,0-MW300,1311.0,0.65,0.52,1.0,298.0,89.48,9.7,0.82,3.8,https://doi.org/10.1016/j.cej.2026.173326,2026,Targeted preparation of ultramicroporous carbon via stepwise microwave activation for efficient CO2 capture
33,Ningdong coal powder,10-MW300,1377.0,0.6,0.53,1.0,298.0,89.52,9.71,0.77,4.14,https://doi.org/10.1016/j.cej.2026.173326,2026,Targeted preparation of ultramicroporous carbon via stepwise microwave activation for efficient CO2 capture
34,domestic sludge,Dry septage Sludge,1.71,0.0104,,,,33.0,23.2,4.35,0.27,https://doi.org/10.1016/j.rineng.2025.105136,2025,Effect of pyrolysis temperature of domestic sewage sludge biochar on CO2 adsorption
34,domestic sludge,BC 300,2.96,0.0158,,,,43.0,17.5,4.5,0.3,https://doi.org/10.1016/j.rineng.2025.105136,2025,Effect of pyrolysis temperature of domestic sewage sludge biochar on CO2 adsorption
34,domestic sludge,BC 450,12.9,0.0341,,,,37.0,17.6,3.6,0.5,https://doi.org/10.1016/j.rineng.2025.105136,2025,Effect of pyrolysis temperature of domestic sewage sludge biochar on CO2 adsorption
34,domestic sludge,BC 600,22.91,0.0409,,,,37.0,12.8,3.2,0.971,https://doi.org/10.1016/j.rineng.2025.105136,2025,Effect of pyrolysis temperature of domestic sewage sludge biochar on CO2 adsorption
35,Walnut shells,MC1,396.12,0.35,0.13,1.0,273.0,82.83,13.99,3.18,2.55,https://doi.org/10.1016/j.joei.2025.102363,2026,"Adjustable ultra-micro, micro-, and mesopores in lignin-based hierarchical porous carbon for CO2 adsorption"
35,Walnut shells,MC1.5-K3,1033.42,0.47,0.4,1.0,273.0,77.43,20.64,1.92,4.72,https://doi.org/10.1016/j.joei.2025.102363,2026,"Adjustable ultra-micro, micro-, and mesopores in lignin-based hierarchical porous carbon for CO2 adsorption"
35,Walnut shells,MIC-K3,521.19,0.22,0.2,1.0,273.0,77.18,21.09,1.72,4.43,https://doi.org/10.1016/j.joei.2025.102363,2026,"Adjustable ultra-micro, micro-, and mesopores in lignin-based hierarchical porous carbon for CO2 adsorption"
35,Walnut shells,MC1,396.12,0.35,0.13,1.0,303.0,82.83,13.99,3.18,2.55,https://doi.org/10.1016/j.joei.2025.102363,2026,"Adjustable ultra-micro, micro-, and mesopores in lignin-based hierarchical porous carbon for CO2 adsorption"
35,Walnut shells,MC1.5-K3,1033.42,0.47,0.4,1.0,303.0,77.43,20.64,1.92,4.72,https://doi.org/10.1016/j.joei.2025.102363,2026,"Adjustable ultra-micro, micro-, and mesopores in lignin-based hierarchical porous carbon for CO2 adsorption"
35,Walnut shells,MIC-K3,521.19,0.22,0.2,1.0,303.0,77.18,21.09,1.72,4.43,https://doi.org/10.1016/j.joei.2025.102363,2026,"Adjustable ultra-micro, micro-, and mesopores in lignin-based hierarchical porous carbon for CO2 adsorption"
36,Tea twigs,AC-A1B2,176.0,0.32,,1.0,298.0,,,,1.68,https://doi.org/10.1177/02636174251383610,2025,Activated carbon from tea twig waste via low-temperature KOH activation for efficient CO2 capture: Development mesoporous structures under mild conditions
36,Tea twigs,AC-A1B4,223.0,0.369,,1.0,298.0,,,,1.79,https://doi.org/10.1177/02636174251383610,2025,Activated carbon from tea twig waste via low-temperature KOH activation for efficient CO2 capture: Development mesoporous structures under mild conditions
36,Tea twigs,AC-A1B6,156.0,0.279,,1.0,298.0,,,,1.44,https://doi.org/10.1177/02636174251383610,2025,Activated carbon from tea twig waste via low-temperature KOH activation for efficient CO2 capture: Development mesoporous structures under mild conditions
36,Tea twigs,AC-A2B2,202.0,0.375,,1.0,298.0,77.7,20.27,,2.42,https://doi.org/10.1177/02636174251383610,2025,Activated carbon from tea twig waste via low-temperature KOH activation for efficient CO2 capture: Development mesoporous structures under mild conditions
36,Tea twigs,AC-A2B4,542.0,0.508,,1.0,298.0,83.53,14.06,,2.86,https://doi.org/10.1177/02636174251383610,2025,Activated carbon from tea twig waste via low-temperature KOH activation for efficient CO2 capture: Development mesoporous structures under mild conditions
36,Tea twigs,AC-A2B6,210.0,0.361,,1.0,298.0,76.08,20.55,,1.91,https://doi.org/10.1177/02636174251383610,2025,Activated carbon from tea twig waste via low-temperature KOH activation for efficient CO2 capture: Development mesoporous structures under mild conditions
36,Tea twigs,AC-A3B2,255.0,0.386,,1.0,298.0,,,,2.04,https://doi.org/10.1177/02636174251383610,2025,Activated carbon from tea twig waste via low-temperature KOH activation for efficient CO2 capture: Development mesoporous structures under mild conditions
36,Tea twigs,AC-A3B4,267.0,0.466,,1.0,298.0,,,,2.46,https://doi.org/10.1177/02636174251383610,2025,Activated carbon from tea twig waste via low-temperature KOH activation for efficient CO2 capture: Development mesoporous structures under mild conditions
36,Tea twigs,AC-A3B6,225.0,0.382,,1.0,298.0,,,,1.69,https://doi.org/10.1177/02636174251383610,2025,Activated carbon from tea twig waste via low-temperature KOH activation for efficient CO2 capture: Development mesoporous structures under mild conditions
38,sawdust,S300NZC,4.9574,,,,,60.1,23.8,12.7,8.691,10.3390/ma18143243,2025,Sustainable Development of Sawdust Biochar as a Green and Promising Material for CO2 Capture Technologies
38,sawdust,S300ZC,4.1229,,,,,51.2,29.1,10.2,15.5306,10.3390/ma18143243,2025,Sustainable Development of Sawdust Biochar as a Green and Promising Material for CO2 Capture Technologies
38,sawdust,S500NZC,458.1404,,,,,65.7,15.6,15.8,33.696,10.3390/ma18143243,2025,Sustainable Development of Sawdust Biochar as a Green and Promising Material for CO2 Capture Technologies
38,sawdust,S500ZC,717.5997,,,,,64.5,12.4,15.3,35.3396,10.3390/ma18143243,2025,Sustainable Development of Sawdust Biochar as a Green and Promising Material for CO2 Capture Technologies
39,Porous straw,CSBC,26.91,0.016,0.012,1.0,273.0,72.19,7.59,0.98,1.43,https://doi.org/10.1016/j.indcrop.2025.121000,2025,Straw-derived porous biochars by ball milling for CO2 capture: Adsorption performance and enhanced mechanisms
39,Porous straw,BM-CSBC,80.9,0.084,0.026,1.0,273.0,62.64,16.31,0.85,1.59,https://doi.org/10.1016/j.indcrop.2025.121000,2025,Straw-derived porous biochars by ball milling for CO2 capture: Adsorption performance and enhanced mechanisms
39,Porous straw,BSBC,1.72,0.004,0.002,1.0,273.0,54.77,10.47,0.69,1.48,https://doi.org/10.1016/j.indcrop.2025.121000,2025,Straw-derived porous biochars by ball milling for CO2 capture: Adsorption performance and enhanced mechanisms
39,Porous straw,BM-BSBC,4.8,0.023,0.001,1.0,273.0,54.77,10.47,0.69,1.7,https://doi.org/10.1016/j.indcrop.2025.121000,2025,Straw-derived porous biochars by ball milling for CO2 capture: Adsorption performance and enhanced mechanisms
39,Porous straw,COBC,5.03,0.016,0.001,1.0,273.0,67.08,9.73,1.18,1.43,https://doi.org/10.1016/j.indcrop.2025.121000,2025,Straw-derived porous biochars by ball milling for CO2 capture: Adsorption performance and enhanced mechanisms
39,Porous straw,BM-COBC,40.99,0.062,0.01,1.0,273.0,67.08,9.73,1.18,1.64,https://doi.org/10.1016/j.indcrop.2025.121000,2025,Straw-derived porous biochars by ball milling for CO2 capture: Adsorption performance and enhanced mechanisms
39,Porous straw,CSBC,26.91,0.016,0.012,1.0,303.0,72.19,7.59,0.98,0.82,https://doi.org/10.1016/j.indcrop.2025.121000,2025,Straw-derived porous biochars by ball milling for CO2 capture: Adsorption performance and enhanced mechanisms
39,Porous straw,BM-CSBC,80.9,0.084,0.026,1.0,303.0,62.64,16.31,0.85,1.02,https://doi.org/10.1016/j.indcrop.2025.121000,2025,Straw-derived porous biochars by ball milling for CO2 capture: Adsorption performance and enhanced mechanisms
39,Porous straw,BSBC,1.72,0.004,0.002,1.0,303.0,54.77,10.47,0.69,1.02,https://doi.org/10.1016/j.indcrop.2025.121000,2025,Straw-derived porous biochars by ball milling for CO2 capture: Adsorption performance and enhanced mechanisms
39,Porous straw,BM-BSBC,4.8,0.023,0.001,1.0,303.0,54.77,10.47,0.69,1.11,https://doi.org/10.1016/j.indcrop.2025.121000,2025,Straw-derived porous biochars by ball milling for CO2 capture: Adsorption performance and enhanced mechanisms
39,Porous straw,COBC,5.03,0.016,0.001,1.0,303.0,67.08,9.73,1.18,0.89,https://doi.org/10.1016/j.indcrop.2025.121000,2025,Straw-derived porous biochars by ball milling for CO2 capture: Adsorption performance and enhanced mechanisms
39,Porous straw,BM-COBC,40.99,0.062,0.01,1.0,303.0,67.08,9.73,1.18,0.95,https://doi.org/10.1016/j.indcrop.2025.121000,2025,Straw-derived porous biochars by ball milling for CO2 capture: Adsorption performance and enhanced mechanisms
39,Porous straw,CSBC,26.91,0.016,0.012,1.0,323.0,72.19,7.59,0.98,0.57,https://doi.org/10.1016/j.indcrop.2025.121000,2025,Straw-derived porous biochars by ball milling for CO2 capture: Adsorption performance and enhanced mechanisms
39,Porous straw,BM-CSBC,80.9,0.084,0.026,1.0,323.0,62.64,16.31,0.85,0.64,https://doi.org/10.1016/j.indcrop.2025.121000,2025,Straw-derived porous biochars by ball milling for CO2 capture: Adsorption performance and enhanced mechanisms
39,Porous straw,BSBC,1.72,0.004,0.002,1.0,323.0,54.77,10.47,0.69,0.86,https://doi.org/10.1016/j.indcrop.2025.121000,2025,Straw-derived porous biochars by ball milling for CO2 capture: Adsorption performance and enhanced mechanisms
39,Porous straw,BM-BSBC,4.8,0.023,0.001,1.0,323.0,54.77,10.47,0.69,0.98,https://doi.org/10.1016/j.indcrop.2025.121000,2025,Straw-derived porous biochars by ball milling for CO2 capture: Adsorption performance and enhanced mechanisms
39,Porous straw,COBC,5.03,0.016,0.001,1.0,323.0,67.08,9.73,1.18,0.75,https://doi.org/10.1016/j.indcrop.2025.121000,2025,Straw-derived porous biochars by ball milling for CO2 capture: Adsorption performance and enhanced mechanisms
39,Porous straw,BM-COBC,40.99,0.062,0.01,1.0,323.0,67.08,9.73,1.18,0.8,https://doi.org/10.1016/j.indcrop.2025.121000,2025,Straw-derived porous biochars by ball milling for CO2 capture: Adsorption performance and enhanced mechanisms
39,Porous straw,CSBC,26.91,0.016,0.012,1.0,343.0,72.19,7.59,0.98,0.5,https://doi.org/10.1016/j.indcrop.2025.121000,2025,Straw-derived porous biochars by ball milling for CO2 capture: Adsorption performance and enhanced mechanisms
39,Porous straw,BM-CSBC,80.9,0.084,0.026,1.0,343.0,62.64,16.31,0.85,0.57,https://doi.org/10.1016/j.indcrop.2025.121000,2025,Straw-derived porous biochars by ball milling for CO2 capture: Adsorption performance and enhanced mechanisms
39,Porous straw,BSBC,1.72,0.004,0.002,1.0,343.0,54.77,10.47,0.69,0.75,https://doi.org/10.1016/j.indcrop.2025.121000,2025,Straw-derived porous biochars by ball milling for CO2 capture: Adsorption performance and enhanced mechanisms
39,Porous straw,BM-BSBC,4.8,0.023,0.001,1.0,343.0,54.77,10.47,0.69,0.8,https://doi.org/10.1016/j.indcrop.2025.121000,2025,Straw-derived porous biochars by ball milling for CO2 capture: Adsorption performance and enhanced mechanisms
39,Porous straw,COBC,5.03,0.016,0.001,1.0,343.0,67.08,9.73,1.18,0.59,https://doi.org/10.1016/j.indcrop.2025.121000,2025,Straw-derived porous biochars by ball milling for CO2 capture: Adsorption performance and enhanced mechanisms
39,Porous straw,BM-COBC,40.99,0.062,0.01,1.0,343.0,67.08,9.73,1.18,0.64,https://doi.org/10.1016/j.indcrop.2025.121000,2025,Straw-derived porous biochars by ball milling for CO2 capture: Adsorption performance and enhanced mechanisms
40,waste wood chips,WPC600-3,2332.9,1.1,0.75,1.0,273.0,,,,4.85,10.1002/smsc.202500174,2025,Functionalized Nanoporous Biocarbon with High Specific Surface Area Derived from Waste Hardwood Chips for CO2 Capture and Supercapacitors
40,waste wood chips,WPC600-4,3377.94,1.61,0.48,1.0,273.0,,,,5.59,10.1002/smsc.202500174,2025,Functionalized Nanoporous Biocarbon with High Specific Surface Area Derived from Waste Hardwood Chips for CO2 Capture and Supercapacitors
40,waste wood chips,WPC600-5,3487.6,1.67,0.28,1.0,273.0,,,,5.35,10.1002/smsc.202500174,2025,Functionalized Nanoporous Biocarbon with High Specific Surface Area Derived from Waste Hardwood Chips for CO2 Capture and Supercapacitors
40,waste wood chips,WPC600-6,3686.1,1.88,0.13,1.0,273.0,,,,4.69,10.1002/smsc.202500174,2025,Functionalized Nanoporous Biocarbon with High Specific Surface Area Derived from Waste Hardwood Chips for CO2 Capture and Supercapacitors
40,waste wood chips,WPC600-3,2332.9,1.1,0.75,30.0,273.0,,,,14.57,10.1002/smsc.202500174,2025,Functionalized Nanoporous Biocarbon with High Specific Surface Area Derived from Waste Hardwood Chips for CO2 Capture and Supercapacitors
40,waste wood chips,WPC600-4,3377.94,1.61,0.48,30.0,273.0,,,,28.48,10.1002/smsc.202500174,2025,Functionalized Nanoporous Biocarbon with High Specific Surface Area Derived from Waste Hardwood Chips for CO2 Capture and Supercapacitors
40,waste wood chips,WPC600-5,3487.6,1.67,0.28,30.0,273.0,,,,36.4,10.1002/smsc.202500174,2025,Functionalized Nanoporous Biocarbon with High Specific Surface Area Derived from Waste Hardwood Chips for CO2 Capture and Supercapacitors
40,waste wood chips,WPC600-6,3686.1,1.88,0.13,30.0,273.0,,,,37.47,10.1002/smsc.202500174,2025,Functionalized Nanoporous Biocarbon with High Specific Surface Area Derived from Waste Hardwood Chips for CO2 Capture and Supercapacitors
40,waste wood chips,WPC600-3,2332.9,1.1,0.75,1.0,283.0,,,,3.98,10.1002/smsc.202500174,2025,Functionalized Nanoporous Biocarbon with High Specific Surface Area Derived from Waste Hardwood Chips for CO2 Capture and Supercapacitors
40,waste wood chips,WPC600-4,3377.94,1.61,0.48,1.0,283.0,,,,4.21,10.1002/smsc.202500174,2025,Functionalized Nanoporous Biocarbon with High Specific Surface Area Derived from Waste Hardwood Chips for CO2 Capture and Supercapacitors
40,waste wood chips,WPC600-5,3487.6,1.67,0.28,1.0,283.0,,,,4.24,10.1002/smsc.202500174,2025,Functionalized Nanoporous Biocarbon with High Specific Surface Area Derived from Waste Hardwood Chips for CO2 Capture and Supercapacitors
40,waste wood chips,WPC600-6,3686.1,1.88,0.13,1.0,283.0,,,,3.87,10.1002/smsc.202500174,2025,Functionalized Nanoporous Biocarbon with High Specific Surface Area Derived from Waste Hardwood Chips for CO2 Capture and Supercapacitors
40,waste wood chips,WPC600-3,2332.9,1.1,0.75,30.0,283.0,,,,13.75,10.1002/smsc.202500174,2025,Functionalized Nanoporous Biocarbon with High Specific Surface Area Derived from Waste Hardwood Chips for CO2 Capture and Supercapacitors
40,waste wood chips,WPC600-4,3377.94,1.61,0.48,30.0,283.0,,,,27.06,10.1002/smsc.202500174,2025,Functionalized Nanoporous Biocarbon with High Specific Surface Area Derived from Waste Hardwood Chips for CO2 Capture and Supercapacitors
40,waste wood chips,WPC600-5,3487.6,1.67,0.28,30.0,283.0,,,,33.9,10.1002/smsc.202500174,2025,Functionalized Nanoporous Biocarbon with High Specific Surface Area Derived from Waste Hardwood Chips for CO2 Capture and Supercapacitors
40,waste wood chips,WPC600-6,3686.1,1.88,0.13,30.0,283.0,,,,34.52,10.1002/smsc.202500174,2025,Functionalized Nanoporous Biocarbon with High Specific Surface Area Derived from Waste Hardwood Chips for CO2 Capture and Supercapacitors
40,waste wood chips,WPC600-3,2332.9,1.1,0.75,1.0,298.0,,,,2.9,10.1002/smsc.202500174,2025,Functionalized Nanoporous Biocarbon with High Specific Surface Area Derived from Waste Hardwood Chips for CO2 Capture and Supercapacitors
40,waste wood chips,WPC600-4,3377.94,1.61,0.48,1.0,298.0,,,,3.0,10.1002/smsc.202500174,2025,Functionalized Nanoporous Biocarbon with High Specific Surface Area Derived from Waste Hardwood Chips for CO2 Capture and Supercapacitors
40,waste wood chips,WPC600-5,3487.6,1.67,0.28,1.0,298.0,,,,2.7,10.1002/smsc.202500174,2025,Functionalized Nanoporous Biocarbon with High Specific Surface Area Derived from Waste Hardwood Chips for CO2 Capture and Supercapacitors
40,waste wood chips,WPC600-6,3686.1,1.88,0.13,1.0,298.0,,,,2.76,10.1002/smsc.202500174,2025,Functionalized Nanoporous Biocarbon with High Specific Surface Area Derived from Waste Hardwood Chips for CO2 Capture and Supercapacitors
40,waste wood chips,WPC600-3,2332.9,1.1,0.75,30.0,298.0,,,,12.42,10.1002/smsc.202500174,2025,Functionalized Nanoporous Biocarbon with High Specific Surface Area Derived from Waste Hardwood Chips for CO2 Capture and Supercapacitors
40,waste wood chips,WPC600-4,3377.94,1.61,0.48,30.0,298.0,,,,23.4,10.1002/smsc.202500174,2025,Functionalized Nanoporous Biocarbon with High Specific Surface Area Derived from Waste Hardwood Chips for CO2 Capture and Supercapacitors
40,waste wood chips,WPC600-5,3487.6,1.67,0.28,30.0,298.0,,,,27.98,10.1002/smsc.202500174,2025,Functionalized Nanoporous Biocarbon with High Specific Surface Area Derived from Waste Hardwood Chips for CO2 Capture and Supercapacitors
40,waste wood chips,WPC600-6,3686.1,1.88,0.13,30.0,298.0,,,,28.33,10.1002/smsc.202500174,2025,Functionalized Nanoporous Biocarbon with High Specific Surface Area Derived from Waste Hardwood Chips for CO2 Capture and Supercapacitors
41,Tea twigs,AC1-B2C6,430.0,0.282,0.141,1.0,313.0,,,,2.2216,https://doi.org/10.1016/j.ceja.2026.101096,2026,Activated carbon from tea twig waste via KOH activation and carbonization by conventional furnace or ultrafast arc plasma for CO2 capture
41,Tea twigs,AC1-B4C6,180.0,0.216,0.195,1.0,313.0,,,,2.6611,https://doi.org/10.1016/j.ceja.2026.101096,2026,Activated carbon from tea twig waste via KOH activation and carbonization by conventional furnace or ultrafast arc plasma for CO2 capture
41,Tea twigs,AC1-B8C6,571.0,0.456,0.235,1.0,313.0,41.0,11.45,,3.1033,https://doi.org/10.1016/j.ceja.2026.101096,2026,Activated carbon from tea twig waste via KOH activation and carbonization by conventional furnace or ultrafast arc plasma for CO2 capture
41,Tea twigs,AC1-B2C7,419.0,0.269,0.201,1.0,313.0,,,,2.4183,https://doi.org/10.1016/j.ceja.2026.101096,2026,Activated carbon from tea twig waste via KOH activation and carbonization by conventional furnace or ultrafast arc plasma for CO2 capture
41,Tea twigs,AC1-B4C7,687.0,0.558,0.293,1.0,313.0,,,,4.5397,https://doi.org/10.1016/j.ceja.2026.101096,2026,Activated carbon from tea twig waste via KOH activation and carbonization by conventional furnace or ultrafast arc plasma for CO2 capture
41,Tea twigs,AC1-B8C7,707.0,0.548,0.324,1.0,313.0,77.24,18.18,,5.212,https://doi.org/10.1016/j.ceja.2026.101096,2026,Activated carbon from tea twig waste via KOH activation and carbonization by conventional furnace or ultrafast arc plasma for CO2 capture
41,Tea twigs,AC2-B2C8,442.0,0.276,0.209,1.0,313.0,,,,3.9576,https://doi.org/10.1016/j.ceja.2026.101096,2026,Activated carbon from tea twig waste via KOH activation and carbonization by conventional furnace or ultrafast arc plasma for CO2 capture
41,Tea twigs,AC2-B4C8,490.0,0.411,0.221,1.0,313.0,,,,4.7273,https://doi.org/10.1016/j.ceja.2026.101096,2026,Activated carbon from tea twig waste via KOH activation and carbonization by conventional furnace or ultrafast arc plasma for CO2 capture
