Repository: MoYan-101/CO2_capture_ML

# CO2 Capture Carbon Preprocessed Datasets

This folder stores the layered preprocessing outputs for the literature-curated `CO2` adsorption dataset.

## Recommended ML Training Datasets

Use these two datasets for model training:

1. Primary baseline dataset:
   [03_model_ready/co2_capture_carbon_structure_baseline.csv](/media/herryao/81ca6f19-78c8-470d-b5a1-5f35b4678058/work_dir/Document/Yan/CO2_Capture/data_preprocessing/preprocessed/co2_capture_carbon/03_model_ready/co2_capture_carbon_structure_baseline.csv:1)

   Model inputs:
   `Sbet (m2g-1)`, `Vtotal (cm3g-1)`, `Vmicro (cm3g-1)`, `P (bar)`, `T (K)`

   Metadata retained in CSV only:
   `Carbon precursors`, `Sample name`

   Target:

File: data_preprocessing/preprocessed/co2_capture_carbon/02_quality_filtered/co2_capture_carbon_target_complete.csv (part 3 of 7)
Ref number,Carbon precursors,Sample name,Sbet (m2g-1),Vtotal (cm3g-1),Vmicro (cm3g-1),P (bar),T (K),C (%),O (%),N (%),Uptake (mmolg-1),DOI,Year,Title
41,Tea twigs,AC2-B8C8,380.0,0.249,0.184,1.0,313.0,,,,4.5026,https://doi.org/10.1016/j.ceja.2026.101096,2026,Activated carbon from tea twig waste via KOH activation and carbonization by conventional furnace or ultrafast arc plasma for CO2 capture
41,Tea twigs,AC2-B2C10,745.0,0.548,0.463,1.0,313.0,70.07,24.65,,3.7409,https://doi.org/10.1016/j.ceja.2026.101096,2026,Activated carbon from tea twig waste via KOH activation and carbonization by conventional furnace or ultrafast arc plasma for CO2 capture
41,Tea twigs,AC2-B4C10,771.0,0.449,0.373,1.0,313.0,,,,6.2791,https://doi.org/10.1016/j.ceja.2026.101096,2026,Activated carbon from tea twig waste via KOH activation and carbonization by conventional furnace or ultrafast arc plasma for CO2 capture
41,Tea twigs,AC2-B8C10,1236.0,0.713,0.597,1.0,313.0,,,,6.6074,https://doi.org/10.1016/j.ceja.2026.101096,2026,Activated carbon from tea twig waste via KOH activation and carbonization by conventional furnace or ultrafast arc plasma for CO2 capture
41,Tea twigs,AC2-B2C12,91.0,0.074,0.036,1.0,313.0,,,,3.5546,https://doi.org/10.1016/j.ceja.2026.101096,2026,Activated carbon from tea twig waste via KOH activation and carbonization by conventional furnace or ultrafast arc plasma for CO2 capture
41,Tea twigs,AC2-B4C12,297.0,0.193,0.083,1.0,313.0,,,,5.4234,https://doi.org/10.1016/j.ceja.2026.101096,2026,Activated carbon from tea twig waste via KOH activation and carbonization by conventional furnace or ultrafast arc plasma for CO2 capture
41,Tea twigs,AC2-B8C12,370.0,0.264,0.116,1.0,313.0,66.07,25.79,,5.8737,https://doi.org/10.1016/j.ceja.2026.101096,2026,Activated carbon from tea twig waste via KOH activation and carbonization by conventional furnace or ultrafast arc plasma for CO2 capture
42,Asphaltenes,LF-K,1780.0,,,10.0,298.0,92.1,,3.4,9.7,https://doi.org/10.1016/j.crcon.2025.100371,2025,Asphaltene-derived nanoporous carbon materials for CO2 capture and supercapacitors
42,Asphaltenes,LF-KN,916.0,,,10.0,298.0,88.9,,5.7,8.6,https://doi.org/10.1016/j.crcon.2025.100371,2025,Asphaltene-derived nanoporous carbon materials for CO2 capture and supercapacitors
43,Coconut shell,CS-CO2,602.0,0.245,0.211,1.0,303.0,73.5,,0.12,2.0,https://doi.org/10.1016/j.ijrefrig.2025.04.022,2025,Coconut shell derived activated carbon for effective separation of greenhouse gases
43,Coconut shell,CS-ZnCl2,1391.0,0.859,0.24,1.0,303.0,80.6,,0.85,1.5,https://doi.org/10.1016/j.ijrefrig.2025.04.022,2025,Coconut shell derived activated carbon for effective separation of greenhouse gases
43,Coconut shell,ACM,1446.0,0.779,0.692,1.0,303.0,54.6,,0.23,2.5,https://doi.org/10.1016/j.ijrefrig.2025.04.022,2025,Coconut shell derived activated carbon for effective separation of greenhouse gases
43,Coconut shell,Fe-BTC,1213.0,0.625,0.487,1.0,303.0,32.8,,0.2,2.0,https://doi.org/10.1016/j.ijrefrig.2025.04.022,2025,Coconut shell derived activated carbon for effective separation of greenhouse gases
44,Ningdong coal powder,MW200-10,1456.0,0.69,0.61,1.0,273.0,88.07,10.24,,5.15,https://doi.org/10.1016/j.jclepro.2025.146835,2025,Rapid preparation of mesopore-ultramicropore interconnected porous carbon for enhanced CO2 adsorption through tunable-energy-input microwave heating
44,Ningdong coal powder,MW200-30,980.0,0.62,0.5,1.0,273.0,88.63,9.95,,4.87,https://doi.org/10.1016/j.jclepro.2025.146835,2025,Rapid preparation of mesopore-ultramicropore interconnected porous carbon for enhanced CO2 adsorption through tunable-energy-input microwave heating
44,Ningdong coal powder,MW300-20,1468.0,0.68,0.6,1.0,273.0,85.38,10.25,,5.41,https://doi.org/10.1016/j.jclepro.2025.146835,2025,Rapid preparation of mesopore-ultramicropore interconnected porous carbon for enhanced CO2 adsorption through tunable-energy-input microwave heating
44,Ningdong coal powder,MW400-15,2037.0,1.05,0.98,1.0,273.0,85.42,13.48,,5.67,https://doi.org/10.1016/j.jclepro.2025.146835,2025,Rapid preparation of mesopore-ultramicropore interconnected porous carbon for enhanced CO2 adsorption through tunable-energy-input microwave heating
44,Ningdong coal powder,MW400-5,1589.0,0.69,0.64,1.0,273.0,85.26,13.05,,5.35,https://doi.org/10.1016/j.jclepro.2025.146835,2025,Rapid preparation of mesopore-ultramicropore interconnected porous carbon for enhanced CO2 adsorption through tunable-energy-input microwave heating
44,Ningdong coal powder,MW200-10,1456.0,0.69,0.61,1.0,298.0,88.07,10.24,,3.67,https://doi.org/10.1016/j.jclepro.2025.146835,2025,Rapid preparation of mesopore-ultramicropore interconnected porous carbon for enhanced CO2 adsorption through tunable-energy-input microwave heating
44,Ningdong coal powder,MW200-30,980.0,0.62,0.5,1.0,273.0,88.63,9.95,,3.38,https://doi.org/10.1016/j.jclepro.2025.146835,2025,Rapid preparation of mesopore-ultramicropore interconnected porous carbon for enhanced CO2 adsorption through tunable-energy-input microwave heating
44,Ningdong coal powder,MW300-20,1468.0,0.68,0.6,1.0,273.0,85.38,10.25,,3.7,https://doi.org/10.1016/j.jclepro.2025.146835,2025,Rapid preparation of mesopore-ultramicropore interconnected porous carbon for enhanced CO2 adsorption through tunable-energy-input microwave heating
44,Ningdong coal powder,MW400-15,2037.0,1.05,0.98,1.0,273.0,85.42,13.48,,3.9,https://doi.org/10.1016/j.jclepro.2025.146835,2025,Rapid preparation of mesopore-ultramicropore interconnected porous carbon for enhanced CO2 adsorption through tunable-energy-input microwave heating
44,Ningdong coal powder,MW400-5,1589.0,0.69,0.64,1.0,273.0,85.26,13.05,,3.72,https://doi.org/10.1016/j.jclepro.2025.146835,2025,Rapid preparation of mesopore-ultramicropore interconnected porous carbon for enhanced CO2 adsorption through tunable-energy-input microwave heating
47,Pristine,K@Mg-1,1020.0,0.59,0.42,1.0,273.0,79.3,16.78,3.92,4.78,https://doi.org/10.1016/j.carbon.2022.02.028,2022,Development of ultramicropore-mesopore interconnected pore architectures for boosting carbon dioxide capture at low partial pressure
47,Pristine,K@Mg-2,719.0,0.5,0.29,1.0,,,,,4.15,https://doi.org/10.1016/j.carbon.2022.02.028,2022,Development of ultramicropore-mesopore interconnected pore architectures for boosting carbon dioxide capture at low partial pressure
47,Pristine,K@Mg-3,439.0,0.43,0.21,1.0,,,,,2.41,https://doi.org/10.1016/j.carbon.2022.02.028,2022,Development of ultramicropore-mesopore interconnected pore architectures for boosting carbon dioxide capture at low partial pressure
47,Pristine,K@Mg-4,152.0,0.29,0.16,1.0,,,,,1.29,https://doi.org/10.1016/j.carbon.2022.02.028,2022,Development of ultramicropore-mesopore interconnected pore architectures for boosting carbon dioxide capture at low partial pressure
47,Pristine,K@Ca-1,1072.0,0.64,0.45,1.0,,,,,4.82,https://doi.org/10.1016/j.carbon.2022.02.028,2022,Development of ultramicropore-mesopore interconnected pore architectures for boosting carbon dioxide capture at low partial pressure
47,Pristine,K@Ca-2,734.0,0.47,0.26,1.0,,,,,3.84,https://doi.org/10.1016/j.carbon.2022.02.028,2022,Development of ultramicropore-mesopore interconnected pore architectures for boosting carbon dioxide capture at low partial pressure
47,Pristine,K@Ca-3,387.0,0.4,0.18,1.0,,,,,2.72,https://doi.org/10.1016/j.carbon.2022.02.028,2022,Development of ultramicropore-mesopore interconnected pore architectures for boosting carbon dioxide capture at low partial pressure
47,Pristine,K@Ca-4,280.0,0.3,0.01,1.0,,78.63,17.01,4.36,1.61,https://doi.org/10.1016/j.carbon.2022.02.028,2022,Development of ultramicropore-mesopore interconnected pore architectures for boosting carbon dioxide capture at low partial pressure
47,Pristine,K@Zn-1,1050.0,0.65,0.41,1.0,,78.29,16.97,4.74,5.13,https://doi.org/10.1016/j.carbon.2022.02.028,2022,Development of ultramicropore-mesopore interconnected pore architectures for boosting carbon dioxide capture at low partial pressure
47,Pristine,K@Zn-2,810.0,0.56,0.3,1.0,,75.84,18.55,5.61,4.33,https://doi.org/10.1016/j.carbon.2022.02.028,2022,Development of ultramicropore-mesopore interconnected pore architectures for boosting carbon dioxide capture at low partial pressure
47,Pristine,K@Zn-3,639.0,0.6,0.27,1.0,,74.66,19.29,6.05,2.63,https://doi.org/10.1016/j.carbon.2022.02.028,2022,Development of ultramicropore-mesopore interconnected pore architectures for boosting carbon dioxide capture at low partial pressure
47,Pristine,K@Zn-4,115.0,0.27,0.03,1.0,,74.07,19.32,6.61,1.07,https://doi.org/10.1016/j.carbon.2022.02.028,2022,Development of ultramicropore-mesopore interconnected pore architectures for boosting carbon dioxide capture at low partial pressure
48,Lignin,PK-0.25,1117.0,0.49,0.42,1.0,298.0,73.16,11.29,,3.7,https://doi.org/10.1016/j.carbon.2024.119530,2024,Preparation of lignin-based porous carbon through thermochemical activation and nitrogen doping for CO2 selective adsorption
48,Lignin,PK-0.5,1404.0,0.64,0.53,1.0,298.0,74.42,14.13,,4.03,https://doi.org/10.1016/j.carbon.2024.119530,2024,Preparation of lignin-based porous carbon through thermochemical activation and nitrogen doping for CO2 selective adsorption
48,Lignin,PK-1,1726.0,0.71,0.65,1.0,298.0,78.19,11.91,,4.79,https://doi.org/10.1016/j.carbon.2024.119530,2024,Preparation of lignin-based porous carbon through thermochemical activation and nitrogen doping for CO2 selective adsorption
48,Lignin,PK-2,1986.0,0.85,0.8,1.0,298.0,72.23,16.36,,3.92,https://doi.org/10.1016/j.carbon.2024.119530,2024,Preparation of lignin-based porous carbon through thermochemical activation and nitrogen doping for CO2 selective adsorption
48,Lignin,PK-0.25-PU,1125.0,0.51,0.44,1.0,298.0,81.83,8.14,2.97,4.31,https://doi.org/10.1016/j.carbon.2024.119530,2024,Preparation of lignin-based porous carbon through thermochemical activation and nitrogen doping for CO2 selective adsorption
48,Lignin,PK-0.5-PU,1445.0,0.65,0.55,1.0,298.0,83.95,9.22,3.87,4.74,https://doi.org/10.1016/j.carbon.2024.119530,2024,Preparation of lignin-based porous carbon through thermochemical activation and nitrogen doping for CO2 selective adsorption
48,Lignin,PK-1-PU,1755.0,0.78,0.71,1.0,298.0,84.13,7.56,3.12,4.13,https://doi.org/10.1016/j.carbon.2024.119530,2024,Preparation of lignin-based porous carbon through thermochemical activation and nitrogen doping for CO2 selective adsorption
48,Lignin,PK-2-PU,1977.0,0.93,0.85,1.0,298.0,79.37,12.44,1.69,3.15,https://doi.org/10.1016/j.carbon.2024.119530,2024,Preparation of lignin-based porous carbon through thermochemical activation and nitrogen doping for CO2 selective adsorption
48,Lignin,PK-0.25-HU,1279.0,0.57,0.48,1.0,298.0,81.36,10.75,2.96,4.46,https://doi.org/10.1016/j.carbon.2024.119530,2024,Preparation of lignin-based porous carbon through thermochemical activation and nitrogen doping for CO2 selective adsorption
48,Lignin,PK-0.5-HU,1506.0,0.66,0.58,1.0,298.0,80.93,9.98,1.59,4.77,https://doi.org/10.1016/j.carbon.2024.119530,2024,Preparation of lignin-based porous carbon through thermochemical activation and nitrogen doping for CO2 selective adsorption
48,Lignin,PK-1-HU,1664.0,0.72,0.65,1.0,298.0,77.16,8.11,1.96,4.52,https://doi.org/10.1016/j.carbon.2024.119530,2024,Preparation of lignin-based porous carbon through thermochemical activation and nitrogen doping for CO2 selective adsorption
48,Lignin,PK-2-HU,2126.0,0.97,0.89,1.0,298.0,73.01,15.08,1.34,3.8,https://doi.org/10.1016/j.carbon.2024.119530,2024,Preparation of lignin-based porous carbon through thermochemical activation and nitrogen doping for CO2 selective adsorption
48,Lignin,HU-PK-0.25,1009.0,0.57,0.39,1.0,298.0,78.44,13.64,1.31,3.79,https://doi.org/10.1016/j.carbon.2024.119530,2024,Preparation of lignin-based porous carbon through thermochemical activation and nitrogen doping for CO2 selective adsorption
48,Lignin,PK-0.25,1117.0,0.49,0.42,0.15,298.0,73.16,11.29,,0.79,https://doi.org/10.1016/j.carbon.2024.119530,2024,Preparation of lignin-based porous carbon through thermochemical activation and nitrogen doping for CO2 selective adsorption
48,Lignin,PK-0.5,1404.0,0.64,0.53,0.15,298.0,74.42,14.13,,0.97,https://doi.org/10.1016/j.carbon.2024.119530,2024,Preparation of lignin-based porous carbon through thermochemical activation and nitrogen doping for CO2 selective adsorption
48,Lignin,PK-1,1726.0,0.71,0.65,0.15,298.0,78.19,11.91,,1.19,https://doi.org/10.1016/j.carbon.2024.119530,2024,Preparation of lignin-based porous carbon through thermochemical activation and nitrogen doping for CO2 selective adsorption
48,Lignin,PK-2,1986.0,0.85,0.8,0.15,298.0,72.23,16.36,,0.92,https://doi.org/10.1016/j.carbon.2024.119530,2024,Preparation of lignin-based porous carbon through thermochemical activation and nitrogen doping for CO2 selective adsorption
48,Lignin,PK-0.25-PU,1125.0,0.51,0.44,0.15,298.0,81.83,8.14,2.97,1.4,https://doi.org/10.1016/j.carbon.2024.119530,2024,Preparation of lignin-based porous carbon through thermochemical activation and nitrogen doping for CO2 selective adsorption
48,Lignin,PK-0.5-PU,1445.0,0.65,0.55,0.15,298.0,83.95,9.22,3.87,1.39,https://doi.org/10.1016/j.carbon.2024.119530,2024,Preparation of lignin-based porous carbon through thermochemical activation and nitrogen doping for CO2 selective adsorption
48,Lignin,PK-1-PU,1755.0,0.78,0.71,0.15,298.0,84.13,7.56,3.12,1.16,https://doi.org/10.1016/j.carbon.2024.119530,2024,Preparation of lignin-based porous carbon through thermochemical activation and nitrogen doping for CO2 selective adsorption
48,Lignin,PK-2-PU,1977.0,0.93,0.85,0.15,298.0,79.37,12.44,1.69,0.74,https://doi.org/10.1016/j.carbon.2024.119530,2024,Preparation of lignin-based porous carbon through thermochemical activation and nitrogen doping for CO2 selective adsorption
48,Lignin,PK-0.25-HU,1279.0,0.57,0.48,0.15,298.0,81.36,10.75,2.96,1.44,https://doi.org/10.1016/j.carbon.2024.119530,2024,Preparation of lignin-based porous carbon through thermochemical activation and nitrogen doping for CO2 selective adsorption
48,Lignin,PK-0.5-HU,1506.0,0.66,0.58,0.15,298.0,80.93,9.98,1.59,1.33,https://doi.org/10.1016/j.carbon.2024.119530,2024,Preparation of lignin-based porous carbon through thermochemical activation and nitrogen doping for CO2 selective adsorption
48,Lignin,PK-1-HU,1664.0,0.72,0.65,0.15,298.0,77.16,8.11,1.96,1.19,https://doi.org/10.1016/j.carbon.2024.119530,2024,Preparation of lignin-based porous carbon through thermochemical activation and nitrogen doping for CO2 selective adsorption
48,Lignin,PK-2-HU,2126.0,0.97,0.89,0.15,298.0,73.01,15.08,1.34,0.84,https://doi.org/10.1016/j.carbon.2024.119530,2024,Preparation of lignin-based porous carbon through thermochemical activation and nitrogen doping for CO2 selective adsorption
48,Lignin,HU-PK-0.25,1009.0,0.57,0.39,0.15,298.0,78.44,13.64,1.31,0.92,https://doi.org/10.1016/j.carbon.2024.119530,2024,Preparation of lignin-based porous carbon through thermochemical activation and nitrogen doping for CO2 selective adsorption
48,Lignin,PK-0.25,1117.0,0.49,0.42,1.0,323.0,73.16,11.29,,2.03,https://doi.org/10.1016/j.carbon.2024.119530,2024,Preparation of lignin-based porous carbon through thermochemical activation and nitrogen doping for CO2 selective adsorption
48,Lignin,PK-0.5,1404.0,0.64,0.53,1.0,323.0,74.42,14.13,,2.05,https://doi.org/10.1016/j.carbon.2024.119530,2024,Preparation of lignin-based porous carbon through thermochemical activation and nitrogen doping for CO2 selective adsorption
48,Lignin,PK-1,1726.0,0.71,0.65,1.0,323.0,78.19,11.91,,2.29,https://doi.org/10.1016/j.carbon.2024.119530,2024,Preparation of lignin-based porous carbon through thermochemical activation and nitrogen doping for CO2 selective adsorption
48,Lignin,PK-2,1986.0,0.85,0.8,1.0,323.0,72.23,16.36,,2.18,https://doi.org/10.1016/j.carbon.2024.119530,2024,Preparation of lignin-based porous carbon through thermochemical activation and nitrogen doping for CO2 selective adsorption
48,Lignin,PK-0.25-PU,1125.0,0.51,0.44,1.0,323.0,81.83,8.14,2.97,2.75,https://doi.org/10.1016/j.carbon.2024.119530,2024,Preparation of lignin-based porous carbon through thermochemical activation and nitrogen doping for CO2 selective adsorption
48,Lignin,PK-0.5-PU,1445.0,0.65,0.55,1.0,323.0,83.95,9.22,3.87,2.9,https://doi.org/10.1016/j.carbon.2024.119530,2024,Preparation of lignin-based porous carbon through thermochemical activation and nitrogen doping for CO2 selective adsorption
48,Lignin,PK-1-PU,1755.0,0.78,0.71,1.0,323.0,84.13,7.56,3.12,2.69,https://doi.org/10.1016/j.carbon.2024.119530,2024,Preparation of lignin-based porous carbon through thermochemical activation and nitrogen doping for CO2 selective adsorption
48,Lignin,PK-2-PU,1977.0,0.93,0.85,1.0,323.0,79.37,12.44,1.69,1.85,https://doi.org/10.1016/j.carbon.2024.119530,2024,Preparation of lignin-based porous carbon through thermochemical activation and nitrogen doping for CO2 selective adsorption
48,Lignin,PK-0.25-HU,1279.0,0.57,0.48,1.0,323.0,81.36,10.75,2.96,2.97,https://doi.org/10.1016/j.carbon.2024.119530,2024,Preparation of lignin-based porous carbon through thermochemical activation and nitrogen doping for CO2 selective adsorption
48,Lignin,PK-0.5-HU,1506.0,0.66,0.58,1.0,323.0,80.93,9.98,1.59,2.63,https://doi.org/10.1016/j.carbon.2024.119530,2024,Preparation of lignin-based porous carbon through thermochemical activation and nitrogen doping for CO2 selective adsorption
48,Lignin,PK-1-HU,1664.0,0.72,0.65,1.0,323.0,77.16,8.11,1.96,2.57,https://doi.org/10.1016/j.carbon.2024.119530,2024,Preparation of lignin-based porous carbon through thermochemical activation and nitrogen doping for CO2 selective adsorption
48,Lignin,PK-2-HU,2126.0,0.97,0.89,1.0,323.0,73.01,15.08,1.34,2.25,https://doi.org/10.1016/j.carbon.2024.119530,2024,Preparation of lignin-based porous carbon through thermochemical activation and nitrogen doping for CO2 selective adsorption
48,Lignin,HU-PK-0.25,1009.0,0.57,0.39,1.0,323.0,78.44,13.64,1.31,2.28,https://doi.org/10.1016/j.carbon.2024.119530,2024,Preparation of lignin-based porous carbon through thermochemical activation and nitrogen doping for CO2 selective adsorption
48,Lignin,PK-0.25,1117.0,0.49,0.42,0.15,323.0,73.16,11.29,,0.39,https://doi.org/10.1016/j.carbon.2024.119530,2024,Preparation of lignin-based porous carbon through thermochemical activation and nitrogen doping for CO2 selective adsorption
48,Lignin,PK-0.5,1404.0,0.64,0.53,0.15,323.0,74.42,14.13,,0.37,https://doi.org/10.1016/j.carbon.2024.119530,2024,Preparation of lignin-based porous carbon through thermochemical activation and nitrogen doping for CO2 selective adsorption
48,Lignin,PK-1,1726.0,0.71,0.65,0.15,323.0,78.19,11.91,,0.42,https://doi.org/10.1016/j.carbon.2024.119530,2024,Preparation of lignin-based porous carbon through thermochemical activation and nitrogen doping for CO2 selective adsorption
48,Lignin,PK-2,1986.0,0.85,0.8,0.15,323.0,72.23,16.36,,0.42,https://doi.org/10.1016/j.carbon.2024.119530,2024,Preparation of lignin-based porous carbon through thermochemical activation and nitrogen doping for CO2 selective adsorption
48,Lignin,PK-0.25-PU,1125.0,0.51,0.44,0.15,323.0,81.83,8.14,2.97,0.63,https://doi.org/10.1016/j.carbon.2024.119530,2024,Preparation of lignin-based porous carbon through thermochemical activation and nitrogen doping for CO2 selective adsorption
48,Lignin,PK-0.5-PU,1445.0,0.65,0.55,0.15,323.0,83.95,9.22,3.87,0.6,https://doi.org/10.1016/j.carbon.2024.119530,2024,Preparation of lignin-based porous carbon through thermochemical activation and nitrogen doping for CO2 selective adsorption
48,Lignin,PK-1-PU,1755.0,0.78,0.71,0.15,323.0,84.13,7.56,3.12,0.54,https://doi.org/10.1016/j.carbon.2024.119530,2024,Preparation of lignin-based porous carbon through thermochemical activation and nitrogen doping for CO2 selective adsorption
48,Lignin,PK-2-PU,1977.0,0.93,0.85,0.15,323.0,79.37,12.44,1.69,0.37,https://doi.org/10.1016/j.carbon.2024.119530,2024,Preparation of lignin-based porous carbon through thermochemical activation and nitrogen doping for CO2 selective adsorption
48,Lignin,PK-0.25-HU,1279.0,0.57,0.48,0.15,323.0,81.36,10.75,2.96,0.63,https://doi.org/10.1016/j.carbon.2024.119530,2024,Preparation of lignin-based porous carbon through thermochemical activation and nitrogen doping for CO2 selective adsorption
48,Lignin,PK-0.5-HU,1506.0,0.66,0.58,0.15,323.0,80.93,9.98,1.59,0.51,https://doi.org/10.1016/j.carbon.2024.119530,2024,Preparation of lignin-based porous carbon through thermochemical activation and nitrogen doping for CO2 selective adsorption
48,Lignin,PK-1-HU,1664.0,0.72,0.65,0.15,323.0,77.16,8.11,1.96,0.47,https://doi.org/10.1016/j.carbon.2024.119530,2024,Preparation of lignin-based porous carbon through thermochemical activation and nitrogen doping for CO2 selective adsorption
48,Lignin,PK-2-HU,2126.0,0.97,0.89,0.15,323.0,73.01,15.08,1.34,0.38,https://doi.org/10.1016/j.carbon.2024.119530,2024,Preparation of lignin-based porous carbon through thermochemical activation and nitrogen doping for CO2 selective adsorption
48,Lignin,HU-PK-0.25,1009.0,0.57,0.39,0.15,323.0,78.44,13.64,1.31,0.41,https://doi.org/10.1016/j.carbon.2024.119530,2024,Preparation of lignin-based porous carbon through thermochemical activation and nitrogen doping for CO2 selective adsorption
49,Macadamia nutshells,C,333.2,0.16,0.13,0.15,273.0,,,,1.48,https://doi.org/10.1016/j.seppur.2023.125188,2024,"KCl-assisted activation of macadamia nut shell-derived carbon: Unveiling enhanced pore structure, adsorption and supercapacitor performance"
49,Macadamia nutshells,K1K0,764.1,0.32,0.29,0.15,273.0,,,,1.99,https://doi.org/10.1016/j.seppur.2023.125188,2024,"KCl-assisted activation of macadamia nut shell-derived carbon: Unveiling enhanced pore structure, adsorption and supercapacitor performance"
49,Macadamia nutshells,K1K5,1117.1,0.48,0.43,0.15,273.0,,,,2.03,https://doi.org/10.1016/j.seppur.2023.125188,2024,"KCl-assisted activation of macadamia nut shell-derived carbon: Unveiling enhanced pore structure, adsorption and supercapacitor performance"
49,Macadamia nutshells,K1K10,982.3,0.42,0.37,0.15,273.0,,,,2.07,https://doi.org/10.1016/j.seppur.2023.125188,2024,"KCl-assisted activation of macadamia nut shell-derived carbon: Unveiling enhanced pore structure, adsorption and supercapacitor performance"
49,Macadamia nutshells,K3K0,1001.4,0.41,0.39,0.15,273.0,,,,2.21,https://doi.org/10.1016/j.seppur.2023.125188,2024,"KCl-assisted activation of macadamia nut shell-derived carbon: Unveiling enhanced pore structure, adsorption and supercapacitor performance"
49,Macadamia nutshells,K3K5,1509.6,0.64,0.58,0.15,273.0,,,,2.15,https://doi.org/10.1016/j.seppur.2023.125188,2024,"KCl-assisted activation of macadamia nut shell-derived carbon: Unveiling enhanced pore structure, adsorption and supercapacitor performance"
49,Macadamia nutshells,K3K10,1521.3,0.65,0.59,0.15,273.0,,,,1.98,https://doi.org/10.1016/j.seppur.2023.125188,2024,"KCl-assisted activation of macadamia nut shell-derived carbon: Unveiling enhanced pore structure, adsorption and supercapacitor performance"
49,Macadamia nutshells,K5K0,1295.1,0.54,0.5,0.15,273.0,,,,2.05,https://doi.org/10.1016/j.seppur.2023.125188,2024,"KCl-assisted activation of macadamia nut shell-derived carbon: Unveiling enhanced pore structure, adsorption and supercapacitor performance"
49,Macadamia nutshells,K5K5,1675.7,0.71,0.65,0.15,273.0,,,,1.97,https://doi.org/10.1016/j.seppur.2023.125188,2024,"KCl-assisted activation of macadamia nut shell-derived carbon: Unveiling enhanced pore structure, adsorption and supercapacitor performance"
49,Macadamia nutshells,K5K10,1556.7,0.65,0.6,0.15,273.0,,,,2.08,https://doi.org/10.1016/j.seppur.2023.125188,2024,"KCl-assisted activation of macadamia nut shell-derived carbon: Unveiling enhanced pore structure, adsorption and supercapacitor performance"
49,Macadamia nutshells,K0K5,392.9,0.19,0.15,0.15,273.0,,,,1.5,https://doi.org/10.1016/j.seppur.2023.125188,2024,"KCl-assisted activation of macadamia nut shell-derived carbon: Unveiling enhanced pore structure, adsorption and supercapacitor performance"
49,Macadamia nutshells,K3N5,1046.5,0.47,0.4,0.15,273.0,,,,2.1,https://doi.org/10.1016/j.seppur.2023.125188,2024,"KCl-assisted activation of macadamia nut shell-derived carbon: Unveiling enhanced pore structure, adsorption and supercapacitor performance"
49,Macadamia nutshells,C,333.2,0.16,0.13,0.15,298.0,,,,0.04,https://doi.org/10.1016/j.seppur.2023.125188,2024,"KCl-assisted activation of macadamia nut shell-derived carbon: Unveiling enhanced pore structure, adsorption and supercapacitor performance"
49,Macadamia nutshells,K1K0,764.1,0.32,0.29,0.15,298.0,,,,1.14,https://doi.org/10.1016/j.seppur.2023.125188,2024,"KCl-assisted activation of macadamia nut shell-derived carbon: Unveiling enhanced pore structure, adsorption and supercapacitor performance"
49,Macadamia nutshells,K1K5,1117.1,0.48,0.43,0.15,298.0,,,,1.1,https://doi.org/10.1016/j.seppur.2023.125188,2024,"KCl-assisted activation of macadamia nut shell-derived carbon: Unveiling enhanced pore structure, adsorption and supercapacitor performance"
49,Macadamia nutshells,K1K10,982.3,0.42,0.37,0.15,298.0,,,,1.13,https://doi.org/10.1016/j.seppur.2023.125188,2024,"KCl-assisted activation of macadamia nut shell-derived carbon: Unveiling enhanced pore structure, adsorption and supercapacitor performance"
49,Macadamia nutshells,K3K0,1001.4,0.41,0.39,0.15,298.0,,,,1.21,https://doi.org/10.1016/j.seppur.2023.125188,2024,"KCl-assisted activation of macadamia nut shell-derived carbon: Unveiling enhanced pore structure, adsorption and supercapacitor performance"
49,Macadamia nutshells,K3K5,1509.6,0.64,0.58,0.15,298.0,,,,1.1,https://doi.org/10.1016/j.seppur.2023.125188,2024,"KCl-assisted activation of macadamia nut shell-derived carbon: Unveiling enhanced pore structure, adsorption and supercapacitor performance"
49,Macadamia nutshells,K3K10,1521.3,0.65,0.59,0.15,298.0,,,,1.12,https://doi.org/10.1016/j.seppur.2023.125188,2024,"KCl-assisted activation of macadamia nut shell-derived carbon: Unveiling enhanced pore structure, adsorption and supercapacitor performance"
49,Macadamia nutshells,K5K0,1295.1,0.54,0.5,0.15,298.0,,,,1.11,https://doi.org/10.1016/j.seppur.2023.125188,2024,"KCl-assisted activation of macadamia nut shell-derived carbon: Unveiling enhanced pore structure, adsorption and supercapacitor performance"
49,Macadamia nutshells,K5K5,1675.7,0.71,0.65,0.15,298.0,,,,1.02,https://doi.org/10.1016/j.seppur.2023.125188,2024,"KCl-assisted activation of macadamia nut shell-derived carbon: Unveiling enhanced pore structure, adsorption and supercapacitor performance"
49,Macadamia nutshells,K5K10,1556.7,0.65,0.6,0.15,298.0,,,,1.07,https://doi.org/10.1016/j.seppur.2023.125188,2024,"KCl-assisted activation of macadamia nut shell-derived carbon: Unveiling enhanced pore structure, adsorption and supercapacitor performance"
49,Macadamia nutshells,K0K5,392.9,0.19,0.15,0.15,298.0,,,,0.04,https://doi.org/10.1016/j.seppur.2023.125188,2024,"KCl-assisted activation of macadamia nut shell-derived carbon: Unveiling enhanced pore structure, adsorption and supercapacitor performance"
49,Macadamia nutshells,K3N5,1046.5,0.47,0.4,0.15,298.0,,,,1.2,https://doi.org/10.1016/j.seppur.2023.125188,2024,"KCl-assisted activation of macadamia nut shell-derived carbon: Unveiling enhanced pore structure, adsorption and supercapacitor performance"
49,Macadamia nutshells,C,333.2,0.16,0.13,1.0,273.0,,,,3.12,https://doi.org/10.1016/j.seppur.2023.125188,2024,"KCl-assisted activation of macadamia nut shell-derived carbon: Unveiling enhanced pore structure, adsorption and supercapacitor performance"
49,Macadamia nutshells,K1K0,764.1,0.32,0.29,1.0,273.0,,,,4.44,https://doi.org/10.1016/j.seppur.2023.125188,2024,"KCl-assisted activation of macadamia nut shell-derived carbon: Unveiling enhanced pore structure, adsorption and supercapacitor performance"
49,Macadamia nutshells,K1K5,1117.1,0.48,0.43,1.0,273.0,,,,5.35,https://doi.org/10.1016/j.seppur.2023.125188,2024,"KCl-assisted activation of macadamia nut shell-derived carbon: Unveiling enhanced pore structure, adsorption and supercapacitor performance"
49,Macadamia nutshells,K1K10,982.3,0.42,0.37,1.0,273.0,,,,5.18,https://doi.org/10.1016/j.seppur.2023.125188,2024,"KCl-assisted activation of macadamia nut shell-derived carbon: Unveiling enhanced pore structure, adsorption and supercapacitor performance"
49,Macadamia nutshells,K3K0,1001.4,0.41,0.39,1.0,273.0,,,,5.34,https://doi.org/10.1016/j.seppur.2023.125188,2024,"KCl-assisted activation of macadamia nut shell-derived carbon: Unveiling enhanced pore structure, adsorption and supercapacitor performance"
49,Macadamia nutshells,K3K5,1509.6,0.64,0.58,1.0,273.0,,,,6.48,https://doi.org/10.1016/j.seppur.2023.125188,2024,"KCl-assisted activation of macadamia nut shell-derived carbon: Unveiling enhanced pore structure, adsorption and supercapacitor performance"
49,Macadamia nutshells,K3K10,1521.3,0.65,0.59,1.0,273.0,,,,6.02,https://doi.org/10.1016/j.seppur.2023.125188,2024,"KCl-assisted activation of macadamia nut shell-derived carbon: Unveiling enhanced pore structure, adsorption and supercapacitor performance"
49,Macadamia nutshells,K5K0,1295.1,0.54,0.5,1.0,273.0,,,,5.69,https://doi.org/10.1016/j.seppur.2023.125188,2024,"KCl-assisted activation of macadamia nut shell-derived carbon: Unveiling enhanced pore structure, adsorption and supercapacitor performance"
49,Macadamia nutshells,K5K5,1675.7,0.71,0.65,1.0,273.0,,,,6.29,https://doi.org/10.1016/j.seppur.2023.125188,2024,"KCl-assisted activation of macadamia nut shell-derived carbon: Unveiling enhanced pore structure, adsorption and supercapacitor performance"
49,Macadamia nutshells,K5K10,1556.7,0.65,0.6,1.0,273.0,,,,6.42,https://doi.org/10.1016/j.seppur.2023.125188,2024,"KCl-assisted activation of macadamia nut shell-derived carbon: Unveiling enhanced pore structure, adsorption and supercapacitor performance"
49,Macadamia nutshells,K0K5,392.9,0.19,0.15,1.0,273.0,,,,3.07,https://doi.org/10.1016/j.seppur.2023.125188,2024,"KCl-assisted activation of macadamia nut shell-derived carbon: Unveiling enhanced pore structure, adsorption and supercapacitor performance"
49,Macadamia nutshells,K3N5,1046.5,0.47,0.4,1.0,273.0,,,,5.53,https://doi.org/10.1016/j.seppur.2023.125188,2024,"KCl-assisted activation of macadamia nut shell-derived carbon: Unveiling enhanced pore structure, adsorption and supercapacitor performance"
49,Macadamia nutshells,C,333.2,0.16,0.13,1.0,298.0,,,,0.1,https://doi.org/10.1016/j.seppur.2023.125188,2024,"KCl-assisted activation of macadamia nut shell-derived carbon: Unveiling enhanced pore structure, adsorption and supercapacitor performance"
49,Macadamia nutshells,K1K0,764.1,0.32,0.29,1.0,298.0,,,,3.18,https://doi.org/10.1016/j.seppur.2023.125188,2024,"KCl-assisted activation of macadamia nut shell-derived carbon: Unveiling enhanced pore structure, adsorption and supercapacitor performance"
49,Macadamia nutshells,K1K5,1117.1,0.48,0.43,1.0,298.0,,,,3.6,https://doi.org/10.1016/j.seppur.2023.125188,2024,"KCl-assisted activation of macadamia nut shell-derived carbon: Unveiling enhanced pore structure, adsorption and supercapacitor performance"
49,Macadamia nutshells,K1K10,982.3,0.42,0.37,1.0,298.0,,,,3.5,https://doi.org/10.1016/j.seppur.2023.125188,2024,"KCl-assisted activation of macadamia nut shell-derived carbon: Unveiling enhanced pore structure, adsorption and supercapacitor performance"
49,Macadamia nutshells,K3K0,1001.4,0.41,0.39,1.0,298.0,,,,3.71,https://doi.org/10.1016/j.seppur.2023.125188,2024,"KCl-assisted activation of macadamia nut shell-derived carbon: Unveiling enhanced pore structure, adsorption and supercapacitor performance"
49,Macadamia nutshells,K3K5,1509.6,0.64,0.58,1.0,298.0,,,,4.11,https://doi.org/10.1016/j.seppur.2023.125188,2024,"KCl-assisted activation of macadamia nut shell-derived carbon: Unveiling enhanced pore structure, adsorption and supercapacitor performance"
49,Macadamia nutshells,K3K10,1521.3,0.65,0.59,1.0,298.0,,,,4.12,https://doi.org/10.1016/j.seppur.2023.125188,2024,"KCl-assisted activation of macadamia nut shell-derived carbon: Unveiling enhanced pore structure, adsorption and supercapacitor performance"
49,Macadamia nutshells,K5K0,1295.1,0.54,0.5,1.0,298.0,,,,3.89,https://doi.org/10.1016/j.seppur.2023.125188,2024,"KCl-assisted activation of macadamia nut shell-derived carbon: Unveiling enhanced pore structure, adsorption and supercapacitor performance"
49,Macadamia nutshells,K5K5,1675.7,0.71,0.65,1.0,298.0,,,,4.02,https://doi.org/10.1016/j.seppur.2023.125188,2024,"KCl-assisted activation of macadamia nut shell-derived carbon: Unveiling enhanced pore structure, adsorption and supercapacitor performance"
49,Macadamia nutshells,K5K10,1556.7,0.65,0.6,1.0,298.0,,,,4.07,https://doi.org/10.1016/j.seppur.2023.125188,2024,"KCl-assisted activation of macadamia nut shell-derived carbon: Unveiling enhanced pore structure, adsorption and supercapacitor performance"
49,Macadamia nutshells,K0K5,392.9,0.19,0.15,1.0,298.0,,,,0.1,https://doi.org/10.1016/j.seppur.2023.125188,2024,"KCl-assisted activation of macadamia nut shell-derived carbon: Unveiling enhanced pore structure, adsorption and supercapacitor performance"
49,Macadamia nutshells,K3N5,1046.5,0.47,0.4,1.0,298.0,,,,3.75,https://doi.org/10.1016/j.seppur.2023.125188,2024,"KCl-assisted activation of macadamia nut shell-derived carbon: Unveiling enhanced pore structure, adsorption and supercapacitor performance"
50,Distiller's grains,KOH-C-0.5–600,693.0,0.37,0.32,1.0,273.0,,,,4.98,https://doi.org/10.1016/j.seppur.2022.122134,2022,Construction of ultra-microporous activated carbons derived from waste distiller's grains for efficient CO2 adsorption
50,Distiller's grains,KOH-C-0.5–700,1059.0,0.57,0.5,1.0,273.0,86.78,7.82,5.4,6.34,https://doi.org/10.1016/j.seppur.2022.122134,2022,Construction of ultra-microporous activated carbons derived from waste distiller's grains for efficient CO2 adsorption
50,Distiller's grains,K2CO3-C-0.5–700,855.0,0.49,0.4,1.0,273.0,89.26,8.03,2.7,5.31,https://doi.org/10.1016/j.seppur.2022.122134,2022,Construction of ultra-microporous activated carbons derived from waste distiller's grains for efficient CO2 adsorption
50,Distiller's grains,KHCO3-C-0.5–700,480.0,0.26,0.23,1.0,273.0,86.66,9.36,3.97,5.2,https://doi.org/10.1016/j.seppur.2022.122134,2022,Construction of ultra-microporous activated carbons derived from waste distiller's grains for efficient CO2 adsorption
50,Distiller's grains,K3PO4-C-0.5–700,235.0,0.13,0.11,1.0,273.0,83.5,12.44,3.73,2.35,https://doi.org/10.1016/j.seppur.2022.122134,2022,Construction of ultra-microporous activated carbons derived from waste distiller's grains for efficient CO2 adsorption
50,Distiller's grains,NaOH-C-0.5–700,469.0,0.28,0.19,1.0,273.0,79.4,15.45,2.76,3.2,https://doi.org/10.1016/j.seppur.2022.122134,2022,Construction of ultra-microporous activated carbons derived from waste distiller's grains for efficient CO2 adsorption
50,Distiller's grains,KOH-C-0.5–800,1299.0,0.71,0.6,1.0,273.0,84.19,14.38,1.14,5.96,https://doi.org/10.1016/j.seppur.2022.122134,2022,Construction of ultra-microporous activated carbons derived from waste distiller's grains for efficient CO2 adsorption
50,Distiller's grains,KOH-C-1–800,2079.0,1.14,0.94,1.0,273.0,,,,5.59,https://doi.org/10.1016/j.seppur.2022.122134,2022,Construction of ultra-microporous activated carbons derived from waste distiller's grains for efficient CO2 adsorption
50,Distiller's grains,KOH-C-2–800,2950.0,1.63,1.12,1.0,273.0,,,,4.67,https://doi.org/10.1016/j.seppur.2022.122134,2022,Construction of ultra-microporous activated carbons derived from waste distiller's grains for efficient CO2 adsorption
50,Distiller's grains,C-800,5.0,0.01,0.003,1.0,273.0,,,,1.22,https://doi.org/10.1016/j.seppur.2022.122134,2022,Construction of ultra-microporous activated carbons derived from waste distiller's grains for efficient CO2 adsorption
50,Distiller's grains,KOH-C-0.5–600,693.0,0.37,0.32,1.0,298.0,,,,3.71,https://doi.org/10.1016/j.seppur.2022.122134,2022,Construction of ultra-microporous activated carbons derived from waste distiller's grains for efficient CO2 adsorption
50,Distiller's grains,KOH-C-0.5–700,1059.0,0.57,0.5,1.0,298.0,86.78,7.82,5.4,4.26,https://doi.org/10.1016/j.seppur.2022.122134,2022,Construction of ultra-microporous activated carbons derived from waste distiller's grains for efficient CO2 adsorption
50,Distiller's grains,K2CO3-C-0.5–700,855.0,0.49,0.4,1.0,298.0,89.26,8.03,2.7,3.66,https://doi.org/10.1016/j.seppur.2022.122134,2022,Construction of ultra-microporous activated carbons derived from waste distiller's grains for efficient CO2 adsorption
50,Distiller's grains,KHCO3-C-0.5–700,480.0,0.26,0.23,1.0,298.0,86.66,9.36,3.97,2.76,https://doi.org/10.1016/j.seppur.2022.122134,2022,Construction of ultra-microporous activated carbons derived from waste distiller's grains for efficient CO2 adsorption
50,Distiller's grains,K3PO4-C-0.5–700,235.0,0.13,0.11,1.0,298.0,83.5,12.44,3.73,1.71,https://doi.org/10.1016/j.seppur.2022.122134,2022,Construction of ultra-microporous activated carbons derived from waste distiller's grains for efficient CO2 adsorption
50,Distiller's grains,NaOH-C-0.5–700,469.0,0.28,0.19,1.0,298.0,79.4,15.45,2.76,2.38,https://doi.org/10.1016/j.seppur.2022.122134,2022,Construction of ultra-microporous activated carbons derived from waste distiller's grains for efficient CO2 adsorption
50,Distiller's grains,KOH-C-0.5–800,1299.0,0.71,0.6,1.0,298.0,84.19,14.38,1.14,3.75,https://doi.org/10.1016/j.seppur.2022.122134,2022,Construction of ultra-microporous activated carbons derived from waste distiller's grains for efficient CO2 adsorption
50,Distiller's grains,KOH-C-1–800,2079.0,1.14,0.94,1.0,298.0,,,,3.35,https://doi.org/10.1016/j.seppur.2022.122134,2022,Construction of ultra-microporous activated carbons derived from waste distiller's grains for efficient CO2 adsorption
50,Distiller's grains,KOH-C-2–800,2950.0,1.63,1.12,1.0,298.0,,,,2.75,https://doi.org/10.1016/j.seppur.2022.122134,2022,Construction of ultra-microporous activated carbons derived from waste distiller's grains for efficient CO2 adsorption
50,Distiller's grains,C-800,5.0,0.01,0.003,1.0,298.0,,,,1.03,https://doi.org/10.1016/j.seppur.2022.122134,2022,Construction of ultra-microporous activated carbons derived from waste distiller's grains for efficient CO2 adsorption
51,walnut shells,WSC−500,17.0,0.044,0.004,1.0,273.0,83.91,14.02,2.07,1.71,https://doi.org/10.1016/j.jece.2024.114182,2024,Targeted construction of porous biochar with well-developed pore structure for high-performance CO2 adsorption
51,walnut shells,AC−1–700,728.0,0.39,0.37,1.0,273.0,87.65,10.29,2.06,4.93,https://doi.org/10.1016/j.jece.2024.114182,2024,Targeted construction of porous biochar with well-developed pore structure for high-performance CO2 adsorption
51,walnut shells,AC−2–700,1569.0,0.81,0.77,1.0,273.0,88.69,9.04,2.27,6.75,https://doi.org/10.1016/j.jece.2024.114182,2024,Targeted construction of porous biochar with well-developed pore structure for high-performance CO2 adsorption
51,walnut shells,AC−3–700,1879.0,1.0,0.91,1.0,273.0,89.38,9.01,1.61,5.54,https://doi.org/10.1016/j.jece.2024.114182,2024,Targeted construction of porous biochar with well-developed pore structure for high-performance CO2 adsorption
51,walnut shells,AC−2–600,1357.0,0.73,0.68,1.0,273.0,90.49,7.72,1.79,6.09,https://doi.org/10.1016/j.jece.2024.114182,2024,Targeted construction of porous biochar with well-developed pore structure for high-performance CO2 adsorption
51,walnut shells,AC−2–800,1738.0,0.9,0.85,1.0,273.0,89.48,8.46,2.06,6.35,https://doi.org/10.1016/j.jece.2024.114182,2024,Targeted construction of porous biochar with well-developed pore structure for high-performance CO2 adsorption
51,walnut shells,AC−2–900,2115.0,1.12,0.96,1.0,273.0,92.32,6.08,1.6,5.48,https://doi.org/10.1016/j.jece.2024.114182,2024,Targeted construction of porous biochar with well-developed pore structure for high-performance CO2 adsorption
