Repository: MoYan-101/CO2_capture_ML

# CO2 Capture Carbon Preprocessed Datasets

This folder stores the layered preprocessing outputs for the literature-curated `CO2` adsorption dataset.

## Recommended ML Training Datasets

Use these two datasets for model training:

1. Primary baseline dataset:
   [03_model_ready/co2_capture_carbon_structure_baseline.csv](/media/herryao/81ca6f19-78c8-470d-b5a1-5f35b4678058/work_dir/Document/Yan/CO2_Capture/data_preprocessing/preprocessed/co2_capture_carbon/03_model_ready/co2_capture_carbon_structure_baseline.csv:1)

   Model inputs:
   `Sbet (m2g-1)`, `Vtotal (cm3g-1)`, `Vmicro (cm3g-1)`, `P (bar)`, `T (K)`

   Metadata retained in CSV only:
   `Carbon precursors`, `Sample name`

   Target:

File: data_preprocessing/preprocessed/co2_capture_carbon/02_quality_filtered/co2_capture_carbon_target_complete.csv (part 4 of 7)
Ref number,Carbon precursors,Sample name,Sbet (m2g-1),Vtotal (cm3g-1),Vmicro (cm3g-1),P (bar),T (K),C (%),O (%),N (%),Uptake (mmolg-1),DOI,Year,Title
51,walnut shells,WSC−500,17.0,0.044,0.004,10.0,273.0,83.91,14.02,2.07,2.68,https://doi.org/10.1016/j.jece.2024.114182,2024,Targeted construction of porous biochar with well-developed pore structure for high-performance CO2 adsorption
51,walnut shells,AC−1–700,728.0,0.39,0.37,10.0,273.0,87.65,10.29,2.06,7.05,https://doi.org/10.1016/j.jece.2024.114182,2024,Targeted construction of porous biochar with well-developed pore structure for high-performance CO2 adsorption
51,walnut shells,AC−2–700,1569.0,0.81,0.77,10.0,273.0,88.69,9.04,2.27,14.13,https://doi.org/10.1016/j.jece.2024.114182,2024,Targeted construction of porous biochar with well-developed pore structure for high-performance CO2 adsorption
51,walnut shells,AC−3–700,1879.0,1.0,0.91,10.0,273.0,89.38,9.01,1.61,16.14,https://doi.org/10.1016/j.jece.2024.114182,2024,Targeted construction of porous biochar with well-developed pore structure for high-performance CO2 adsorption
51,walnut shells,AC−2–600,1357.0,0.73,0.68,10.0,273.0,90.49,7.72,1.79,12.79,https://doi.org/10.1016/j.jece.2024.114182,2024,Targeted construction of porous biochar with well-developed pore structure for high-performance CO2 adsorption
51,walnut shells,AC−2–800,1738.0,0.9,0.85,10.0,273.0,89.48,8.46,2.06,16.44,https://doi.org/10.1016/j.jece.2024.114182,2024,Targeted construction of porous biochar with well-developed pore structure for high-performance CO2 adsorption
51,walnut shells,AC−2–900,2115.0,1.12,0.96,10.0,273.0,92.32,6.08,1.6,17.59,https://doi.org/10.1016/j.jece.2024.114182,2024,Targeted construction of porous biochar with well-developed pore structure for high-performance CO2 adsorption
51,walnut shells,WSC−500,17.0,0.044,0.004,1.0,298.0,83.91,14.02,2.07,1.15,https://doi.org/10.1016/j.jece.2024.114182,2024,Targeted construction of porous biochar with well-developed pore structure for high-performance CO2 adsorption
51,walnut shells,AC−1–700,728.0,0.39,0.37,1.0,298.0,87.65,10.29,2.06,3.39,https://doi.org/10.1016/j.jece.2024.114182,2024,Targeted construction of porous biochar with well-developed pore structure for high-performance CO2 adsorption
51,walnut shells,AC−2–700,1569.0,0.81,0.77,1.0,298.0,88.69,9.04,2.27,4.19,https://doi.org/10.1016/j.jece.2024.114182,2024,Targeted construction of porous biochar with well-developed pore structure for high-performance CO2 adsorption
51,walnut shells,AC−3–700,1879.0,1.0,0.91,1.0,298.0,89.38,9.01,1.61,3.2,https://doi.org/10.1016/j.jece.2024.114182,2024,Targeted construction of porous biochar with well-developed pore structure for high-performance CO2 adsorption
51,walnut shells,AC−2–600,1357.0,0.73,0.68,1.0,298.0,90.49,7.72,1.79,3.65,https://doi.org/10.1016/j.jece.2024.114182,2024,Targeted construction of porous biochar with well-developed pore structure for high-performance CO2 adsorption
51,walnut shells,AC−2–800,1738.0,0.9,0.85,1.0,298.0,89.48,8.46,2.06,3.46,https://doi.org/10.1016/j.jece.2024.114182,2024,Targeted construction of porous biochar with well-developed pore structure for high-performance CO2 adsorption
51,walnut shells,AC−2–900,2115.0,1.12,0.96,1.0,298.0,92.32,6.08,1.6,3.11,https://doi.org/10.1016/j.jece.2024.114182,2024,Targeted construction of porous biochar with well-developed pore structure for high-performance CO2 adsorption
51,walnut shells,WSC−500,17.0,0.044,0.004,10.0,298.0,83.91,14.02,2.07,2.35,https://doi.org/10.1016/j.jece.2024.114182,2024,Targeted construction of porous biochar with well-developed pore structure for high-performance CO2 adsorption
51,walnut shells,AC−1–700,728.0,0.39,0.37,10.0,298.0,87.65,10.29,2.06,6.31,https://doi.org/10.1016/j.jece.2024.114182,2024,Targeted construction of porous biochar with well-developed pore structure for high-performance CO2 adsorption
51,walnut shells,AC−2–700,1569.0,0.81,0.77,10.0,298.0,88.69,9.04,2.27,12.13,https://doi.org/10.1016/j.jece.2024.114182,2024,Targeted construction of porous biochar with well-developed pore structure for high-performance CO2 adsorption
51,walnut shells,AC−3–700,1879.0,1.0,0.91,10.0,298.0,89.38,9.01,1.61,12.91,https://doi.org/10.1016/j.jece.2024.114182,2024,Targeted construction of porous biochar with well-developed pore structure for high-performance CO2 adsorption
51,walnut shells,AC−2–600,1357.0,0.73,0.68,10.0,298.0,90.49,7.72,1.79,10.74,https://doi.org/10.1016/j.jece.2024.114182,2024,Targeted construction of porous biochar with well-developed pore structure for high-performance CO2 adsorption
51,walnut shells,AC−2–800,1738.0,0.9,0.85,10.0,298.0,89.48,8.46,2.06,12.8,https://doi.org/10.1016/j.jece.2024.114182,2024,Targeted construction of porous biochar with well-developed pore structure for high-performance CO2 adsorption
51,walnut shells,AC−2–900,2115.0,1.12,0.96,10.0,298.0,92.32,6.08,1.6,13.26,https://doi.org/10.1016/j.jece.2024.114182,2024,Targeted construction of porous biochar with well-developed pore structure for high-performance CO2 adsorption
52,Rice husk,RHC-PC-2,1343.8,0.68,0.49,1.0,298.0,39.37,20.78,1.0,3.4,https://doi.org/10.1016/j.seppur.2022.122089,2022,Green synthesis of porous biochar with interconnected pore architectures from typical silicon-rich rice husk for efficient CO2 capture
52,Rice husk,PC-2,1768.9,0.897,0.694,1.0,298.0,68.29,19.95,0.28,3.09,https://doi.org/10.1016/j.seppur.2022.122089,2022,Green synthesis of porous biochar with interconnected pore architectures from typical silicon-rich rice husk for efficient CO2 capture
54,Peach Kernel,PC-700-0.5,539.6,0.287,0.272,0.15,298.0,76.02,19.37,0.25,1.46,https://doi.org/10.1002/slct.202204287Digital Object Identifier (DOI),2023,A Peach-Kernel-Derived Ultramicroporous Carbon with Extremely High CO2-Capture Ability
54,Peach Kernel,PC-800-0.5,749.1,0.399,0.383,0.15,298.0,77.15,20.89,0.16,1.39,https://doi.org/10.1002/slct.202204287Digital Object Identifier (DOI),2023,A Peach-Kernel-Derived Ultramicroporous Carbon with Extremely High CO2-Capture Ability
54,Peach Kernel,PC-900-0.5,708.2,0.378,0.359,0.15,298.0,,,,1.28,https://doi.org/10.1002/slct.202204287Digital Object Identifier (DOI),2023,A Peach-Kernel-Derived Ultramicroporous Carbon with Extremely High CO2-Capture Ability
54,Peach Kernel,PC-800-0.75,788.0,0.415,0.405,0.15,298.0,86.27,16.56,0.26,1.64,https://doi.org/10.1002/slct.202204287Digital Object Identifier (DOI),2023,A Peach-Kernel-Derived Ultramicroporous Carbon with Extremely High CO2-Capture Ability
54,Peach Kernel,PC-800-0.8,921.7,0.487,0.47,0.15,298.0,,,,1.41,https://doi.org/10.1002/slct.202204287Digital Object Identifier (DOI),2023,A Peach-Kernel-Derived Ultramicroporous Carbon with Extremely High CO2-Capture Ability
54,Peach Kernel,PC-800-1.0,997.6,0.53,0.509,0.15,298.0,71.66,24.79,0.09,1.33,https://doi.org/10.1002/slct.202204287Digital Object Identifier (DOI),2023,A Peach-Kernel-Derived Ultramicroporous Carbon with Extremely High CO2-Capture Ability
54,Peach Kernel,PC-800-1.25,947.1,0.503,0.481,0.15,298.0,71.52,27.62,0.04,1.2,https://doi.org/10.1002/slct.202204287Digital Object Identifier (DOI),2023,A Peach-Kernel-Derived Ultramicroporous Carbon with Extremely High CO2-Capture Ability
54,Peach Kernel,PC-800-1.5,937.3,0.502,0.474,0.15,298.0,71.8,28.3,0.18,1.19,https://doi.org/10.1002/slct.202204287Digital Object Identifier (DOI),2023,A Peach-Kernel-Derived Ultramicroporous Carbon with Extremely High CO2-Capture Ability
54,Peach Kernel,PC-700-0.5,539.6,0.287,0.272,1.0,298.0,76.02,19.37,0.25,3.4,https://doi.org/10.1002/slct.202204287Digital Object Identifier (DOI),2023,A Peach-Kernel-Derived Ultramicroporous Carbon with Extremely High CO2-Capture Ability
54,Peach Kernel,PC-800-0.5,749.1,0.399,0.383,1.0,298.0,77.15,20.89,0.16,4.1,https://doi.org/10.1002/slct.202204287Digital Object Identifier (DOI),2023,A Peach-Kernel-Derived Ultramicroporous Carbon with Extremely High CO2-Capture Ability
54,Peach Kernel,PC-900-0.5,708.2,0.378,0.359,1.0,298.0,,,,3.74,https://doi.org/10.1002/slct.202204287Digital Object Identifier (DOI),2023,A Peach-Kernel-Derived Ultramicroporous Carbon with Extremely High CO2-Capture Ability
54,Peach Kernel,PC-800-0.75,788.0,0.415,0.405,1.0,298.0,86.27,16.56,0.26,4.92,https://doi.org/10.1002/slct.202204287Digital Object Identifier (DOI),2023,A Peach-Kernel-Derived Ultramicroporous Carbon with Extremely High CO2-Capture Ability
54,Peach Kernel,PC-800-0.8,921.7,0.487,0.47,1.0,298.0,,,,4.62,https://doi.org/10.1002/slct.202204287Digital Object Identifier (DOI),2023,A Peach-Kernel-Derived Ultramicroporous Carbon with Extremely High CO2-Capture Ability
54,Peach Kernel,PC-800-1.0,997.6,0.53,0.509,1.0,298.0,71.66,24.79,0.09,4.44,https://doi.org/10.1002/slct.202204287Digital Object Identifier (DOI),2023,A Peach-Kernel-Derived Ultramicroporous Carbon with Extremely High CO2-Capture Ability
54,Peach Kernel,PC-800-1.25,947.1,0.503,0.481,1.0,298.0,71.52,27.62,0.04,4.2,https://doi.org/10.1002/slct.202204287Digital Object Identifier (DOI),2023,A Peach-Kernel-Derived Ultramicroporous Carbon with Extremely High CO2-Capture Ability
54,Peach Kernel,PC-800-1.5,937.3,0.502,0.474,1.0,298.0,71.8,28.3,0.18,4.15,https://doi.org/10.1002/slct.202204287Digital Object Identifier (DOI),2023,A Peach-Kernel-Derived Ultramicroporous Carbon with Extremely High CO2-Capture Ability
55,Wasted coal liquefaction,ACFs-890-3,912.14,0.24,0.23,1.0,298.0,93.54,4.68,0.61,2.72,https://doi.org/10.1016/j.envres.2022.114197,2022,Activated carbon fiber derived from wasted coal liquefaction residual for CO2 capture
55,Wasted coal liquefaction,ACFs-920-3,1224.71,0.42,0.39,1.0,298.0,94.3,4.05,0.62,5.76,https://doi.org/10.1016/j.envres.2022.114197,2022,Activated carbon fiber derived from wasted coal liquefaction residual for CO2 capture
55,Wasted coal liquefaction,ACFs-950-1,705.87,0.22,0.2,1.0,298.0,90.91,7.14,0.65,2.45,https://doi.org/10.1016/j.envres.2022.114197,2022,Activated carbon fiber derived from wasted coal liquefaction residual for CO2 capture
55,Wasted coal liquefaction,ACFs-950-2,1118.52,0.38,0.37,1.0,298.0,91.23,6.93,0.58,2.81,https://doi.org/10.1016/j.envres.2022.114197,2022,Activated carbon fiber derived from wasted coal liquefaction residual for CO2 capture
55,Wasted coal liquefaction,ACFs-950-3,1408.77,0.59,0.56,1.0,298.0,94.82,3.59,0.61,3.53,https://doi.org/10.1016/j.envres.2022.114197,2022,Activated carbon fiber derived from wasted coal liquefaction residual for CO2 capture
56,greasyback shrimp shell,C-GSS-800-1:2,724.79,0.65,0.1,1.0,273.0,81.62,,5.93,2.582,https://doi.org/10.1016/j.fuel.2023.129287,2024,Sustainable preparation of hierarchical porous carbon from discarded shells of crustaceans for efficient CO2 capture
56,greasyback shrimp shell,C-GSS-800-1:1,1734.64,1.48,0.24,1.0,273.0,80.85,,5.61,5.144,https://doi.org/10.1016/j.fuel.2023.129287,2024,Sustainable preparation of hierarchical porous carbon from discarded shells of crustaceans for efficient CO2 capture
56,greasyback shrimp shell,C-GSS-800-3:2,1231.3,1.25,0.49,1.0,273.0,80.19,,4.07,4.534,https://doi.org/10.1016/j.fuel.2023.129287,2024,Sustainable preparation of hierarchical porous carbon from discarded shells of crustaceans for efficient CO2 capture
56,greasyback shrimp shell,C-GSS-800-2:1,936.33,0.95,0.34,1.0,273.0,79.06,,3.23,4.231,https://doi.org/10.1016/j.fuel.2023.129287,2024,Sustainable preparation of hierarchical porous carbon from discarded shells of crustaceans for efficient CO2 capture
56,greasyback shrimp shell,C-GSS-800-3:1,868.23,0.73,0.33,1.0,273.0,80.31,,3.01,4.103,https://doi.org/10.1016/j.fuel.2023.129287,2024,Sustainable preparation of hierarchical porous carbon from discarded shells of crustaceans for efficient CO2 capture
56,greasyback shrimp shell,C-GSS-800-1:2,724.79,0.65,0.1,1.0,298.0,81.62,,5.93,2.204,https://doi.org/10.1016/j.fuel.2023.129287,2024,Sustainable preparation of hierarchical porous carbon from discarded shells of crustaceans for efficient CO2 capture
56,greasyback shrimp shell,C-GSS-800-1:1,1734.64,1.48,0.24,1.0,298.0,80.85,,5.61,4.325,https://doi.org/10.1016/j.fuel.2023.129287,2024,Sustainable preparation of hierarchical porous carbon from discarded shells of crustaceans for efficient CO2 capture
56,greasyback shrimp shell,C-GSS-800-3:2,1231.3,1.25,0.49,1.0,298.0,80.19,,4.07,3.688,https://doi.org/10.1016/j.fuel.2023.129287,2024,Sustainable preparation of hierarchical porous carbon from discarded shells of crustaceans for efficient CO2 capture
56,greasyback shrimp shell,C-GSS-800-2:1,936.33,0.95,0.34,1.0,298.0,79.06,,3.23,3.566,https://doi.org/10.1016/j.fuel.2023.129287,2024,Sustainable preparation of hierarchical porous carbon from discarded shells of crustaceans for efficient CO2 capture
56,greasyback shrimp shell,C-GSS-800-3:1,868.23,0.73,0.33,1.0,298.0,80.31,,3.01,3.523,https://doi.org/10.1016/j.fuel.2023.129287,2024,Sustainable preparation of hierarchical porous carbon from discarded shells of crustaceans for efficient CO2 capture
57,Cotton fibers,CC2-600,520.0,0.314,0.6065,0.1,298.0,,,,0.69,https://doi.org/10.1016/j.seppur.2023.124470,2023,Ultra-microporous cotton fiber-derived activated carbon by a facile one-step chemical activation strategy for efficient CO2 adsorption
57,Cotton fibers,CC2-700,892.0,0.368,0.6856,0.1,298.0,,,,0.86,https://doi.org/10.1016/j.seppur.2023.124470,2023,Ultra-microporous cotton fiber-derived activated carbon by a facile one-step chemical activation strategy for efficient CO2 adsorption
57,Cotton fibers,CC2-800,1371.0,0.609,0.9937,0.1,298.0,,,,0.91,https://doi.org/10.1016/j.seppur.2023.124470,2023,Ultra-microporous cotton fiber-derived activated carbon by a facile one-step chemical activation strategy for efficient CO2 adsorption
57,Cotton fibers,CC1-800,1310.0,0.573,0.9001,0.1,298.0,,,,0.76,https://doi.org/10.1016/j.seppur.2023.124470,2023,Ultra-microporous cotton fiber-derived activated carbon by a facile one-step chemical activation strategy for efficient CO2 adsorption
57,Cotton fibers,CC3-800,1343.0,0.6,1.0282,0.1,298.0,,,,0.9,https://doi.org/10.1016/j.seppur.2023.124470,2023,Ultra-microporous cotton fiber-derived activated carbon by a facile one-step chemical activation strategy for efficient CO2 adsorption
57,Cotton fibers,CC2-600,520.0,0.314,0.6065,1.0,298.0,,,,3.06,https://doi.org/10.1016/j.seppur.2023.124470,2023,Ultra-microporous cotton fiber-derived activated carbon by a facile one-step chemical activation strategy for efficient CO2 adsorption
57,Cotton fibers,CC2-700,892.0,0.368,0.6856,1.0,298.0,,,,3.26,https://doi.org/10.1016/j.seppur.2023.124470,2023,Ultra-microporous cotton fiber-derived activated carbon by a facile one-step chemical activation strategy for efficient CO2 adsorption
57,Cotton fibers,CC2-800,1371.0,0.609,0.9937,1.0,298.0,,,,4.43,https://doi.org/10.1016/j.seppur.2023.124470,2023,Ultra-microporous cotton fiber-derived activated carbon by a facile one-step chemical activation strategy for efficient CO2 adsorption
57,Cotton fibers,CC1-800,1310.0,0.573,0.9001,1.0,298.0,,,,3.79,https://doi.org/10.1016/j.seppur.2023.124470,2023,Ultra-microporous cotton fiber-derived activated carbon by a facile one-step chemical activation strategy for efficient CO2 adsorption
57,Cotton fibers,CC3-800,1343.0,0.6,1.0282,1.0,298.0,,,,3.88,https://doi.org/10.1016/j.seppur.2023.124470,2023,Ultra-microporous cotton fiber-derived activated carbon by a facile one-step chemical activation strategy for efficient CO2 adsorption
58,Orange peel,Activated with KOH + alum,1113.0,0.56,0.44,1.0,273.0,81.0,17.0,1.5,4.5,https://doi.org/10.1016/j.ccst.2023.100149,2023,Synthesis of porous and activated carbon from lemon peel waste for CO2 adsorption
58,Orange peel,Activated with KOH,2143.0,1.3,0.84,1.0,273.0,86.0,12.0,1.4,3.2,https://doi.org/10.1016/j.ccst.2023.100149,2023,Synthesis of porous and activated carbon from lemon peel waste for CO2 adsorption
58,Orange peel,Activated with KOH + alum,1113.0,0.56,0.44,1.0,298.0,81.0,17.0,1.5,2.8,https://doi.org/10.1016/j.ccst.2023.100149,2023,Synthesis of porous and activated carbon from lemon peel waste for CO2 adsorption
58,Orange peel,Activated with KOH,2143.0,1.3,0.84,1.0,298.0,86.0,12.0,1.4,2.0,https://doi.org/10.1016/j.ccst.2023.100149,2023,Synthesis of porous and activated carbon from lemon peel waste for CO2 adsorption
58,Orange peel,Activated with KOH + alum,1113.0,0.56,0.44,1.0,313.0,81.0,17.0,1.5,2.0,https://doi.org/10.1016/j.ccst.2023.100149,2023,Synthesis of porous and activated carbon from lemon peel waste for CO2 adsorption
58,Orange peel,Activated with KOH,2143.0,1.3,0.84,1.0,313.0,86.0,12.0,1.4,1.4,https://doi.org/10.1016/j.ccst.2023.100149,2023,Synthesis of porous and activated carbon from lemon peel waste for CO2 adsorption
60,Avocado seeds,C_NaOH,918.0,0.574,0.295,1.0,273.0,,,,3.69,10.3390/ma17164157,2024,Activated Carbon for CO2 Adsorption from Avocado Seeds Activated with NaOH: The Significance of the Production Method
60,Avocado seeds,C_NaOHdry,700.0,0.716,0.159,1.0,273.0,,,,2.37,10.3390/ma17164157,2024,Activated Carbon for CO2 Adsorption from Avocado Seeds Activated with NaOH: The Significance of the Production Method
60,Avocado seeds,C_NaOHdry+H2O,696.0,0.761,0.168,1.0,273.0,,,,2.56,10.3390/ma17164157,2024,Activated Carbon for CO2 Adsorption from Avocado Seeds Activated with NaOH: The Significance of the Production Method
60,Avocado seeds,C500_NaOH,885.0,0.44,0.29,1.0,273.0,,,,4.2,10.3390/ma17164157,2024,Activated Carbon for CO2 Adsorption from Avocado Seeds Activated with NaOH: The Significance of the Production Method
60,Avocado seeds,C500_NaOHdry,1217.0,0.547,0.418,1.0,273.0,,,,4.9,10.3390/ma17164157,2024,Activated Carbon for CO2 Adsorption from Avocado Seeds Activated with NaOH: The Significance of the Production Method
60,Avocado seeds,C_NaOH,918.0,0.574,0.295,1.0,283.0,,,,3.07,10.3390/ma17164157,2024,Activated Carbon for CO2 Adsorption from Avocado Seeds Activated with NaOH: The Significance of the Production Method
60,Avocado seeds,C_NaOHdry,700.0,0.716,0.159,1.0,283.0,,,,2.1,10.3390/ma17164157,2024,Activated Carbon for CO2 Adsorption from Avocado Seeds Activated with NaOH: The Significance of the Production Method
60,Avocado seeds,C_NaOHdry+H2O,696.0,0.761,0.168,1.0,283.0,,,,2.16,10.3390/ma17164157,2024,Activated Carbon for CO2 Adsorption from Avocado Seeds Activated with NaOH: The Significance of the Production Method
60,Avocado seeds,C500_NaOH,885.0,0.44,0.29,1.0,283.0,,,,3.5,10.3390/ma17164157,2024,Activated Carbon for CO2 Adsorption from Avocado Seeds Activated with NaOH: The Significance of the Production Method
60,Avocado seeds,C500_NaOHdry,1217.0,0.547,0.418,1.0,283.0,,,,4.0,10.3390/ma17164157,2024,Activated Carbon for CO2 Adsorption from Avocado Seeds Activated with NaOH: The Significance of the Production Method
60,Avocado seeds,C_NaOH,918.0,0.574,0.295,1.0,293.0,,,,2.57,10.3390/ma17164157,2024,Activated Carbon for CO2 Adsorption from Avocado Seeds Activated with NaOH: The Significance of the Production Method
60,Avocado seeds,C_NaOHdry,700.0,0.716,0.159,1.0,293.0,,,,1.69,10.3390/ma17164157,2024,Activated Carbon for CO2 Adsorption from Avocado Seeds Activated with NaOH: The Significance of the Production Method
60,Avocado seeds,C_NaOHdry+H2O,696.0,0.761,0.168,1.0,293.0,,,,1.64,10.3390/ma17164157,2024,Activated Carbon for CO2 Adsorption from Avocado Seeds Activated with NaOH: The Significance of the Production Method
60,Avocado seeds,C500_NaOH,885.0,0.44,0.29,1.0,293.0,,,,2.96,10.3390/ma17164157,2024,Activated Carbon for CO2 Adsorption from Avocado Seeds Activated with NaOH: The Significance of the Production Method
60,Avocado seeds,C500_NaOHdry,1217.0,0.547,0.418,1.0,293.0,,,,3.37,10.3390/ma17164157,2024,Activated Carbon for CO2 Adsorption from Avocado Seeds Activated with NaOH: The Significance of the Production Method
60,Avocado seeds,C_NaOH,918.0,0.574,0.295,1.0,303.0,,,,2.12,10.3390/ma17164157,2024,Activated Carbon for CO2 Adsorption from Avocado Seeds Activated with NaOH: The Significance of the Production Method
60,Avocado seeds,C_NaOHdry,700.0,0.716,0.159,1.0,303.0,,,,1.19,10.3390/ma17164157,2024,Activated Carbon for CO2 Adsorption from Avocado Seeds Activated with NaOH: The Significance of the Production Method
60,Avocado seeds,C_NaOHdry+H2O,696.0,0.761,0.168,1.0,303.0,,,,1.21,10.3390/ma17164157,2024,Activated Carbon for CO2 Adsorption from Avocado Seeds Activated with NaOH: The Significance of the Production Method
60,Avocado seeds,C500_NaOH,885.0,0.44,0.29,1.0,303.0,,,,2.46,10.3390/ma17164157,2024,Activated Carbon for CO2 Adsorption from Avocado Seeds Activated with NaOH: The Significance of the Production Method
60,Avocado seeds,C500_NaOHdry,1217.0,0.547,0.418,1.0,303.0,,,,2.76,10.3390/ma17164157,2024,Activated Carbon for CO2 Adsorption from Avocado Seeds Activated with NaOH: The Significance of the Production Method
61,"corn cob, sugarcane bagasse, wheat straw",Sugarcane bagasse,2348.0,1.69,,1.0,273.0,56.72,20.39,12.67,6.35,10.1007/s11665-023-08360-z,2024,Preparation and Characterization Studies of Biomass-Based Adsorbents for CO2 Capture
61,"corn cob, sugarcane bagasse, wheat straw",Wheat straw-activated carbon,1945.0,0.89,,1.0,273.0,82.87,6.82,3.21,5.85,10.1007/s11665-023-08360-z,2024,Preparation and Characterization Studies of Biomass-Based Adsorbents for CO2 Capture
61,"corn cob, sugarcane bagasse, wheat straw",Corn cob-activated carbon,1654.0,0.75,,1.0,273.0,88.54,6.45,1.89,5.25,10.1007/s11665-023-08360-z,2024,Preparation and Characterization Studies of Biomass-Based Adsorbents for CO2 Capture
61,"corn cob, sugarcane bagasse, wheat straw",Sugarcane bagasse,2348.0,1.69,,1.0,303.0,56.72,20.39,12.67,5.3,10.1007/s11665-023-08360-z,2024,Preparation and Characterization Studies of Biomass-Based Adsorbents for CO2 Capture
61,"corn cob, sugarcane bagasse, wheat straw",Wheat straw-activated carbon,1945.0,0.89,,1.0,303.0,82.87,6.82,3.21,4.4,10.1007/s11665-023-08360-z,2024,Preparation and Characterization Studies of Biomass-Based Adsorbents for CO2 Capture
61,"corn cob, sugarcane bagasse, wheat straw",Corn cob-activated carbon,1654.0,0.75,,1.0,303.0,88.54,6.45,1.89,4.0,10.1007/s11665-023-08360-z,2024,Preparation and Characterization Studies of Biomass-Based Adsorbents for CO2 Capture
61,"corn cob, sugarcane bagasse, wheat straw",Sugarcane bagasse,2348.0,1.69,,1.0,333.0,56.72,20.39,12.67,4.2,10.1007/s11665-023-08360-z,2024,Preparation and Characterization Studies of Biomass-Based Adsorbents for CO2 Capture
61,"corn cob, sugarcane bagasse, wheat straw",Wheat straw-activated carbon,1945.0,0.89,,1.0,333.0,82.87,6.82,3.21,3.3,10.1007/s11665-023-08360-z,2024,Preparation and Characterization Studies of Biomass-Based Adsorbents for CO2 Capture
61,"corn cob, sugarcane bagasse, wheat straw",Corn cob-activated carbon,1654.0,0.75,,1.0,333.0,88.54,6.45,1.89,3.2,10.1007/s11665-023-08360-z,2024,Preparation and Characterization Studies of Biomass-Based Adsorbents for CO2 Capture
61,"corn cob, sugarcane bagasse, wheat straw",Sugarcane bagasse,2348.0,1.69,,1.0,363.0,56.72,20.39,12.67,2.15,10.1007/s11665-023-08360-z,2024,Preparation and Characterization Studies of Biomass-Based Adsorbents for CO2 Capture
61,"corn cob, sugarcane bagasse, wheat straw",Wheat straw-activated carbon,1945.0,0.89,,1.0,363.0,82.87,6.82,3.21,1.45,10.1007/s11665-023-08360-z,2024,Preparation and Characterization Studies of Biomass-Based Adsorbents for CO2 Capture
61,"corn cob, sugarcane bagasse, wheat straw",Corn cob-activated carbon,1654.0,0.75,,1.0,363.0,88.54,6.45,1.89,1.2,10.1007/s11665-023-08360-z,2024,Preparation and Characterization Studies of Biomass-Based Adsorbents for CO2 Capture
62,Actived carbon fibers,AC-500-4-700,673.0,0.33,0.28,1.0,273.0,,,,4.3,10.3390/molecules29133153,2024,Versatile Activated Carbon Fibers Derived from the Cotton Fibers Used as CO2 Solid-State Adsorbents and Electrode Materials
62,Actived carbon fibers,AC-600-4-700,1597.0,0.76,0.64,1.0,273.0,,,,6.9,10.3390/molecules29133153,2024,Versatile Activated Carbon Fibers Derived from the Cotton Fibers Used as CO2 Solid-State Adsorbents and Electrode Materials
62,Actived carbon fibers,AC-700-4-700,1158.0,0.56,0.5,1.0,273.0,,,,5.9,10.3390/molecules29133153,2024,Versatile Activated Carbon Fibers Derived from the Cotton Fibers Used as CO2 Solid-State Adsorbents and Electrode Materials
62,Actived carbon fibers,AC-600-3-700,802.0,0.39,0.29,1.0,273.0,,,,4.9,10.3390/molecules29133153,2024,Versatile Activated Carbon Fibers Derived from the Cotton Fibers Used as CO2 Solid-State Adsorbents and Electrode Materials
62,Actived carbon fibers,AC-600-5-700,1334.0,0.63,0.53,1.0,273.0,,,,5.7,10.3390/molecules29133153,2024,Versatile Activated Carbon Fibers Derived from the Cotton Fibers Used as CO2 Solid-State Adsorbents and Electrode Materials
62,Actived carbon fibers,AC-600-4-600,1495.0,0.69,0.59,1.0,273.0,,,,6.5,10.3390/molecules29133153,2024,Versatile Activated Carbon Fibers Derived from the Cotton Fibers Used as CO2 Solid-State Adsorbents and Electrode Materials
62,Actived carbon fibers,AC-600-4-800,1501.0,0.79,0.55,1.0,273.0,,,,6.3,10.3390/molecules29133153,2024,Versatile Activated Carbon Fibers Derived from the Cotton Fibers Used as CO2 Solid-State Adsorbents and Electrode Materials
62,Actived carbon fibers,AC-500-4-700,673.0,0.33,0.28,1.0,298.0,,,,2.8,10.3390/molecules29133153,2024,Versatile Activated Carbon Fibers Derived from the Cotton Fibers Used as CO2 Solid-State Adsorbents and Electrode Materials
62,Actived carbon fibers,AC-600-4-700,1597.0,0.76,0.64,1.0,298.0,,,,4.6,10.3390/molecules29133153,2024,Versatile Activated Carbon Fibers Derived from the Cotton Fibers Used as CO2 Solid-State Adsorbents and Electrode Materials
62,Actived carbon fibers,AC-700-4-700,1158.0,0.56,0.5,1.0,298.0,,,,4.0,10.3390/molecules29133153,2024,Versatile Activated Carbon Fibers Derived from the Cotton Fibers Used as CO2 Solid-State Adsorbents and Electrode Materials
62,Actived carbon fibers,AC-600-3-700,802.0,0.39,0.29,1.0,298.0,,,,3.6,10.3390/molecules29133153,2024,Versatile Activated Carbon Fibers Derived from the Cotton Fibers Used as CO2 Solid-State Adsorbents and Electrode Materials
62,Actived carbon fibers,AC-600-5-700,1334.0,0.63,0.53,1.0,298.0,,,,4.0,10.3390/molecules29133153,2024,Versatile Activated Carbon Fibers Derived from the Cotton Fibers Used as CO2 Solid-State Adsorbents and Electrode Materials
62,Actived carbon fibers,AC-600-4-600,1495.0,0.69,0.59,1.0,298.0,,,,4.4,10.3390/molecules29133153,2024,Versatile Activated Carbon Fibers Derived from the Cotton Fibers Used as CO2 Solid-State Adsorbents and Electrode Materials
62,Actived carbon fibers,AC-600-4-800,1501.0,0.79,0.55,1.0,298.0,,,,4.2,10.3390/molecules29133153,2024,Versatile Activated Carbon Fibers Derived from the Cotton Fibers Used as CO2 Solid-State Adsorbents and Electrode Materials
63,wood powder,C-DWP/Zn,1769.13,0.6237,0.5992,1.0,298.0,86.4,8.8,2.5,3.51,https://doi.org/10.1016/j.ccst.2023.100161,2024,Scalable production of wood carbon microspheres for high-efficiency carbon dioxide capture
64,waste eucalyptus powder,Eucalyptus sawdust,2390.76,1.23,0.49,1.0,273.0,85.81,12.74,1.45,5.21,https://doi.org/10.1016/j.jelechem.2022.116580,2022,Targeting application of hierarchical porous carbon by facile one-step site-specific activation of wood powder: CO2 adsorption and supercapacitors
64,waste eucalyptus powder,Eucalyptus sawdust,2390.76,1.23,0.49,1.0,298.0,85.81,12.74,1.45,3.54,https://doi.org/10.1016/j.jelechem.2022.116580,2022,Targeting application of hierarchical porous carbon by facile one-step site-specific activation of wood powder: CO2 adsorption and supercapacitors
66,Rape straw,RS,81.13,0.095,0.012,1.0,298.0,47.79,23.21,0.97,0.6,https://doi.org/10.1016/j.seppur.2022.120592,2022,Straw and wood based biochar for CO2 capture: Adsorption performance and governing mechanisms
66,Rape straw,SS,81.48,0.141,0.036,1.0,298.0,79.41,10.38,1.6,0.94,https://doi.org/10.1016/j.seppur.2022.120592,2022,Straw and wood based biochar for CO2 capture: Adsorption performance and governing mechanisms
66,Rape straw,CS,122.06,0.135,0.066,1.0,298.0,75.42,10.3,1.41,0.84,https://doi.org/10.1016/j.seppur.2022.120592,2022,Straw and wood based biochar for CO2 capture: Adsorption performance and governing mechanisms
66,Rape straw,WS,123.23,0.106,0.015,1.0,298.0,63.32,17.0,1.45,0.72,https://doi.org/10.1016/j.seppur.2022.120592,2022,Straw and wood based biochar for CO2 capture: Adsorption performance and governing mechanisms
66,Rape straw,NS,336.73,0.196,0.133,1.0,298.0,82.99,11.13,0.32,0.94,https://doi.org/10.1016/j.seppur.2022.120592,2022,Straw and wood based biochar for CO2 capture: Adsorption performance and governing mechanisms
66,Rape straw,HW,347.96,0.471,0.147,1.0,298.0,84.7,8.56,0.3,1.04,https://doi.org/10.1016/j.seppur.2022.120592,2022,Straw and wood based biochar for CO2 capture: Adsorption performance and governing mechanisms
66,Rape straw,PW,356.87,0.464,0.133,1.0,298.0,82.14,11.73,0.48,0.98,https://doi.org/10.1016/j.seppur.2022.120592,2022,Straw and wood based biochar for CO2 capture: Adsorption performance and governing mechanisms
67,Sawdust,Raw sawdust,100.43,0.11,,1.0,298.0,,,,1.16,https://doi.org/10.1016/j.matchemphys.2024.129177,2024,Activated porous carbon derived from sawdust for CO2 capture
67,Sawdust,A–CS–700,703.94,0.28,,1.0,298.0,,,,3.31,https://doi.org/10.1016/j.matchemphys.2024.129177,2024,Activated porous carbon derived from sawdust for CO2 capture
67,Sawdust,A–CS–800,927.55,0.34,,1.0,298.0,,,,6.54,https://doi.org/10.1016/j.matchemphys.2024.129177,2024,Activated porous carbon derived from sawdust for CO2 capture
67,Sawdust,A–CS–900,1308.71,0.47,,1.0,298.0,,,,7.43,https://doi.org/10.1016/j.matchemphys.2024.129177,2024,Activated porous carbon derived from sawdust for CO2 capture
67,Sawdust,A–CS–1000,1651.34,0.68,,1.0,298.0,,,,9.2,https://doi.org/10.1016/j.matchemphys.2024.129177,2024,Activated porous carbon derived from sawdust for CO2 capture
67,Sawdust,A–CS–1050,1429.18,72.0,,1.0,298.0,,,,8.96,https://doi.org/10.1016/j.matchemphys.2024.129177,2024,Activated porous carbon derived from sawdust for CO2 capture
67,Sawdust,A–CS–1100,1163.26,0.86,,1.0,298.0,,,,8.63,https://doi.org/10.1016/j.matchemphys.2024.129177,2024,Activated porous carbon derived from sawdust for CO2 capture
68,Walnut shells,WS-5-1-3,1370.4,0.63,0.54,1.0,273.0,,,,4.17,10.3390/atmos13071110,2022,Effect of Pore Structure on CO2 Adsorption Performance for ZnCl2/FeCl3/H2O(g) Co-Activated Walnut Shell-Based Biochar
68,Walnut shells,WS-5-1.5-1.5,1267.5,0.54,0.49,1.0,273.0,,,,4.42,10.3390/atmos13071110,2022,Effect of Pore Structure on CO2 Adsorption Performance for ZnCl2/FeCl3/H2O(g) Co-Activated Walnut Shell-Based Biochar
68,Walnut shells,WS-5-3-1,1111.4,0.49,0.43,1.0,273.0,,,,4.61,10.3390/atmos13071110,2022,Effect of Pore Structure on CO2 Adsorption Performance for ZnCl2/FeCl3/H2O(g) Co-Activated Walnut Shell-Based Biochar
68,Walnut shells,WS-5-3-0,836.6,0.43,0.31,1.0,273.0,,,,4.07,10.3390/atmos13071110,2022,Effect of Pore Structure on CO2 Adsorption Performance for ZnCl2/FeCl3/H2O(g) Co-Activated Walnut Shell-Based Biochar
68,Walnut shells,WS-5-0-3,960.9,0.45,0.37,1.0,273.0,,,,4.24,10.3390/atmos13071110,2022,Effect of Pore Structure on CO2 Adsorption Performance for ZnCl2/FeCl3/H2O(g) Co-Activated Walnut Shell-Based Biochar
68,Walnut shells,WS-5-1-3-0.1,1693.7,0.94,0.64,1.0,273.0,,,,3.85,10.3390/atmos13071110,2022,Effect of Pore Structure on CO2 Adsorption Performance for ZnCl2/FeCl3/H2O(g) Co-Activated Walnut Shell-Based Biochar
68,Walnut shells,WS-5-1.5-1.5-0.1,2584.9,1.28,1.01,1.0,273.0,,,,4.56,10.3390/atmos13071110,2022,Effect of Pore Structure on CO2 Adsorption Performance for ZnCl2/FeCl3/H2O(g) Co-Activated Walnut Shell-Based Biochar
68,Walnut shells,WS-5-3-1-0.1,1548.5,0.85,0.58,1.0,273.0,,,,4.44,10.3390/atmos13071110,2022,Effect of Pore Structure on CO2 Adsorption Performance for ZnCl2/FeCl3/H2O(g) Co-Activated Walnut Shell-Based Biochar
68,Walnut shells,WS-5-3-0-0.1,1388.4,0.64,0.53,1.0,273.0,,,,4.72,10.3390/atmos13071110,2022,Effect of Pore Structure on CO2 Adsorption Performance for ZnCl2/FeCl3/H2O(g) Co-Activated Walnut Shell-Based Biochar
68,Walnut shells,WS-5-0-3-0.1,1793.7,1.03,0.67,1.0,273.0,,,,4.27,10.3390/atmos13071110,2022,Effect of Pore Structure on CO2 Adsorption Performance for ZnCl2/FeCl3/H2O(g) Co-Activated Walnut Shell-Based Biochar
68,Walnut shells,WS-5-3-1-0.15,2074.6,1.17,0.54,1.0,273.0,,,,4.12,10.3390/atmos13071110,2022,Effect of Pore Structure on CO2 Adsorption Performance for ZnCl2/FeCl3/H2O(g) Co-Activated Walnut Shell-Based Biochar
68,Walnut shells,WS-5-3-1-0.2,1683.1,0.87,0.49,1.0,273.0,,,,4.2,10.3390/atmos13071110,2022,Effect of Pore Structure on CO2 Adsorption Performance for ZnCl2/FeCl3/H2O(g) Co-Activated Walnut Shell-Based Biochar
68,Walnut shells,WS-5-3-1-0.25,2316.8,1.46,0.43,1.0,273.0,,,,4.79,10.3390/atmos13071110,2022,Effect of Pore Structure on CO2 Adsorption Performance for ZnCl2/FeCl3/H2O(g) Co-Activated Walnut Shell-Based Biochar
68,Walnut shells,WS-5-1.5-1.5-0.15,2647.8,1.32,0.54,1.0,273.0,,,,4.57,10.3390/atmos13071110,2022,Effect of Pore Structure on CO2 Adsorption Performance for ZnCl2/FeCl3/H2O(g) Co-Activated Walnut Shell-Based Biochar
68,Walnut shells,WS-5-1.5.-1.5-0.2,2261.5,2.58,0.4,1.0,273.0,,,,4.26,10.3390/atmos13071110,2022,Effect of Pore Structure on CO2 Adsorption Performance for ZnCl2/FeCl3/H2O(g) Co-Activated Walnut Shell-Based Biochar
68,Walnut shells,WS-5-1.5-1.5-0.25,1862.9,1.13,0.69,1.0,273.0,,,,3.03,10.3390/atmos13071110,2022,Effect of Pore Structure on CO2 Adsorption Performance for ZnCl2/FeCl3/H2O(g) Co-Activated Walnut Shell-Based Biochar
68,Walnut shells,WS-5-1-3,1370.4,0.63,0.54,1.0,298.0,,,,2.81,10.3390/atmos13071110,2022,Effect of Pore Structure on CO2 Adsorption Performance for ZnCl2/FeCl3/H2O(g) Co-Activated Walnut Shell-Based Biochar
68,Walnut shells,WS-5-1.5-1.5,1267.5,0.54,0.49,1.0,298.0,,,,3.2,10.3390/atmos13071110,2022,Effect of Pore Structure on CO2 Adsorption Performance for ZnCl2/FeCl3/H2O(g) Co-Activated Walnut Shell-Based Biochar
68,Walnut shells,WS-5-3-1,1111.4,0.49,0.43,1.0,298.0,,,,3.02,10.3390/atmos13071110,2022,Effect of Pore Structure on CO2 Adsorption Performance for ZnCl2/FeCl3/H2O(g) Co-Activated Walnut Shell-Based Biochar
68,Walnut shells,WS-5-3-0,836.6,0.43,0.31,1.0,298.0,,,,2.95,10.3390/atmos13071110,2022,Effect of Pore Structure on CO2 Adsorption Performance for ZnCl2/FeCl3/H2O(g) Co-Activated Walnut Shell-Based Biochar
68,Walnut shells,WS-5-0-3,960.9,0.45,0.37,1.0,298.0,,,,2.81,10.3390/atmos13071110,2022,Effect of Pore Structure on CO2 Adsorption Performance for ZnCl2/FeCl3/H2O(g) Co-Activated Walnut Shell-Based Biochar
68,Walnut shells,WS-5-1-3-0.1,1693.7,0.94,0.64,1.0,298.0,,,,2.4,10.3390/atmos13071110,2022,Effect of Pore Structure on CO2 Adsorption Performance for ZnCl2/FeCl3/H2O(g) Co-Activated Walnut Shell-Based Biochar
68,Walnut shells,WS-5-1.5-1.5-0.1,2584.9,1.28,1.01,1.0,298.0,,,,2.72,10.3390/atmos13071110,2022,Effect of Pore Structure on CO2 Adsorption Performance for ZnCl2/FeCl3/H2O(g) Co-Activated Walnut Shell-Based Biochar
68,Walnut shells,WS-5-3-1-0.1,1548.5,0.85,0.58,1.0,298.0,,,,2.77,10.3390/atmos13071110,2022,Effect of Pore Structure on CO2 Adsorption Performance for ZnCl2/FeCl3/H2O(g) Co-Activated Walnut Shell-Based Biochar
68,Walnut shells,WS-5-3-0-0.1,1388.4,0.64,0.53,1.0,298.0,,,,2.63,10.3390/atmos13071110,2022,Effect of Pore Structure on CO2 Adsorption Performance for ZnCl2/FeCl3/H2O(g) Co-Activated Walnut Shell-Based Biochar
68,Walnut shells,WS-5-0-3-0.1,1793.7,1.03,0.67,1.0,298.0,,,,2.76,10.3390/atmos13071110,2022,Effect of Pore Structure on CO2 Adsorption Performance for ZnCl2/FeCl3/H2O(g) Co-Activated Walnut Shell-Based Biochar
68,Walnut shells,WS-5-3-1-0.15,2074.6,1.17,0.54,1.0,298.0,,,,2.59,10.3390/atmos13071110,2022,Effect of Pore Structure on CO2 Adsorption Performance for ZnCl2/FeCl3/H2O(g) Co-Activated Walnut Shell-Based Biochar
68,Walnut shells,WS-5-3-1-0.2,1683.1,0.87,0.49,1.0,298.0,,,,2.41,10.3390/atmos13071110,2022,Effect of Pore Structure on CO2 Adsorption Performance for ZnCl2/FeCl3/H2O(g) Co-Activated Walnut Shell-Based Biochar
68,Walnut shells,WS-5-3-1-0.25,2316.8,1.46,0.43,1.0,298.0,,,,2.58,10.3390/atmos13071110,2022,Effect of Pore Structure on CO2 Adsorption Performance for ZnCl2/FeCl3/H2O(g) Co-Activated Walnut Shell-Based Biochar
68,Walnut shells,WS-5-1.5-1.5-0.15,2647.8,1.32,0.54,1.0,298.0,,,,2.89,10.3390/atmos13071110,2022,Effect of Pore Structure on CO2 Adsorption Performance for ZnCl2/FeCl3/H2O(g) Co-Activated Walnut Shell-Based Biochar
68,Walnut shells,WS-5-1.5.-1.5-0.2,2261.5,2.58,0.4,1.0,298.0,,,,2.71,10.3390/atmos13071110,2022,Effect of Pore Structure on CO2 Adsorption Performance for ZnCl2/FeCl3/H2O(g) Co-Activated Walnut Shell-Based Biochar
68,Walnut shells,WS-5-1.5-1.5-0.25,1862.9,1.13,0.69,1.0,298.0,,,,2.44,10.3390/atmos13071110,2022,Effect of Pore Structure on CO2 Adsorption Performance for ZnCl2/FeCl3/H2O(g) Co-Activated Walnut Shell-Based Biochar
69,Pine sawdust,BC,293.3,0.19,0.18,1.0,273.0,88.65,9.29,0.47,1.17,https://doi.org/10.1016/j.jece.2023.111378,2023,Separation of CO2 using biochar and KOH and ZnCl2 activated carbons derived from pine sawdust
69,Pine sawdust,ACPS850-K-4,2864.5,1.46,0.99,1.0,273.0,91.62,6.07,,1.03,https://doi.org/10.1016/j.jece.2023.111378,2023,Separation of CO2 using biochar and KOH and ZnCl2 activated carbons derived from pine sawdust
69,Pine sawdust,ACPS600-K-4,2437.2,1.09,0.97,1.0,273.0,79.99,16.51,1.08,1.65,https://doi.org/10.1016/j.jece.2023.111378,2023,Separation of CO2 using biochar and KOH and ZnCl2 activated carbons derived from pine sawdust
69,Pine sawdust,ACPS850-K-2,2270.5,1.02,0.87,1.0,273.0,88.93,8.44,0.58,1.33,https://doi.org/10.1016/j.jece.2023.111378,2023,Separation of CO2 using biochar and KOH and ZnCl2 activated carbons derived from pine sawdust
69,Pine sawdust,ACPS850-Z-D,471.4,0.26,0.23,1.0,273.0,93.1,4.22,1.56,1.41,https://doi.org/10.1016/j.jece.2023.111378,2023,Separation of CO2 using biochar and KOH and ZnCl2 activated carbons derived from pine sawdust
69,Pine sawdust,ACPS850-Z-W,501.1,0.26,0.23,1.0,273.0,94.86,3.82,0.59,1.56,https://doi.org/10.1016/j.jece.2023.111378,2023,Separation of CO2 using biochar and KOH and ZnCl2 activated carbons derived from pine sawdust
71,Wheat straw,BC600,1064.0,0.5,0.41,1.0,273.0,74.98,23.29,1.12,5.17,https://doi.org/10.1016/j.cej.2024.155607,2024,"Hierarchically porous MgO/biochar composites for efficient CO2 capture: Structure, performance and mechanism"
71,Wheat straw,BC700,1748.0,0.77,0.69,1.0,273.0,86.58,12.09,1.32,5.7,https://doi.org/10.1016/j.cej.2024.155607,2024,"Hierarchically porous MgO/biochar composites for efficient CO2 capture: Structure, performance and mechanism"
71,Wheat straw,BC800,2765.0,1.64,0.97,1.0,273.0,95.26,3.97,0.77,6.0,https://doi.org/10.1016/j.cej.2024.155607,2024,"Hierarchically porous MgO/biochar composites for efficient CO2 capture: Structure, performance and mechanism"
71,Wheat straw,MgO/BC-1,1453.0,0.75,0.56,1.0,273.0,76.12,18.94,0.87,6.65,https://doi.org/10.1016/j.cej.2024.155607,2024,"Hierarchically porous MgO/biochar composites for efficient CO2 capture: Structure, performance and mechanism"
71,Wheat straw,MgO/BC-5,793.0,0.54,0.29,1.0,273.0,70.06,23.3,0.35,3.38,https://doi.org/10.1016/j.cej.2024.155607,2024,"Hierarchically porous MgO/biochar composites for efficient CO2 capture: Structure, performance and mechanism"
71,Wheat straw,MgO/BC-1S,1485.0,0.81,0.52,1.0,273.0,,,,0.09,https://doi.org/10.1016/j.cej.2024.155607,2024,"Hierarchically porous MgO/biochar composites for efficient CO2 capture: Structure, performance and mechanism"
72,Macadamia nut shells,PH800-0,1235.0,0.522,0.46,0.15,273.0,,,,2.14,https://doi.org/10.1016/j.scitotenv.2024.176429,2024,A clean method for controlling pore structure development in potassium activation systems to improve CO2 adsorption properties of biochar
72,Macadamia nut shells,PH800-1,1589.0,0.645,0.596,0.15,273.0,,,,2.05,https://doi.org/10.1016/j.scitotenv.2024.176429,2024,A clean method for controlling pore structure development in potassium activation systems to improve CO2 adsorption properties of biochar
