Repository: MoYan-101/CO2_capture_ML

# CO2 Capture Carbon Preprocessed Datasets

This folder stores the layered preprocessing outputs for the literature-curated `CO2` adsorption dataset.

## Recommended ML Training Datasets

Use these two datasets for model training:

1. Primary baseline dataset:
   [03_model_ready/co2_capture_carbon_structure_baseline.csv](/media/herryao/81ca6f19-78c8-470d-b5a1-5f35b4678058/work_dir/Document/Yan/CO2_Capture/data_preprocessing/preprocessed/co2_capture_carbon/03_model_ready/co2_capture_carbon_structure_baseline.csv:1)

   Model inputs:
   `Sbet (m2g-1)`, `Vtotal (cm3g-1)`, `Vmicro (cm3g-1)`, `P (bar)`, `T (K)`

   Metadata retained in CSV only:
   `Carbon precursors`, `Sample name`

   Target:

File: data_preprocessing/preprocessed/co2_capture_carbon/02_quality_filtered/co2_capture_carbon_target_complete.csv (part 6 of 7)
Ref number,Carbon precursors,Sample name,Sbet (m2g-1),Vtotal (cm3g-1),Vmicro (cm3g-1),P (bar),T (K),C (%),O (%),N (%),Uptake (mmolg-1),DOI,Year,Title
72,Macadamia nut shells,PC600-2,975.0,0.391,0.363,1.0,298.0,,,,3.81,https://doi.org/10.1016/j.scitotenv.2024.176429,2024,A clean method for controlling pore structure development in potassium activation systems to improve CO2 adsorption properties of biochar
73,Pine nut shells,PC-500,3.0,0.0153,0.0007,1.0,273.0,88.28,10.01,,1.5,https://doi.org/10.1016/j.fuproc.2022.107613,2023,Ultra-microporous biochar-based carbon adsorbents by a facile chemical activation strategy for high-performance CO2 adsorption
73,Pine nut shells,AC-600,800.0,0.4471,0.4038,1.0,273.0,86.47,12.52,,5.0,https://doi.org/10.1016/j.fuproc.2022.107613,2023,Ultra-microporous biochar-based carbon adsorbents by a facile chemical activation strategy for high-performance CO2 adsorption
73,Pine nut shells,AC-700,1028.0,0.5675,0.5204,1.0,273.0,88.72,10.22,,6.0,https://doi.org/10.1016/j.fuproc.2022.107613,2023,Ultra-microporous biochar-based carbon adsorbents by a facile chemical activation strategy for high-performance CO2 adsorption
73,Pine nut shells,AC-800,1372.0,0.7386,0.6842,1.0,273.0,91.42,7.82,,5.9,https://doi.org/10.1016/j.fuproc.2022.107613,2023,Ultra-microporous biochar-based carbon adsorbents by a facile chemical activation strategy for high-performance CO2 adsorption
73,Pine nut shells,AC-900,1850.0,0.9969,0.8645,1.0,273.0,90.46,8.66,,5.3,https://doi.org/10.1016/j.fuproc.2022.107613,2023,Ultra-microporous biochar-based carbon adsorbents by a facile chemical activation strategy for high-performance CO2 adsorption
73,Pine nut shells,PC-500,3.0,0.0153,0.0007,1.0,298.0,88.28,10.01,,1.1,https://doi.org/10.1016/j.fuproc.2022.107613,2023,Ultra-microporous biochar-based carbon adsorbents by a facile chemical activation strategy for high-performance CO2 adsorption
73,Pine nut shells,AC-600,800.0,0.4471,0.4038,1.0,298.0,86.47,12.52,,3.3,https://doi.org/10.1016/j.fuproc.2022.107613,2023,Ultra-microporous biochar-based carbon adsorbents by a facile chemical activation strategy for high-performance CO2 adsorption
73,Pine nut shells,AC-700,1028.0,0.5675,0.5204,1.0,298.0,88.72,10.22,,4.0,https://doi.org/10.1016/j.fuproc.2022.107613,2023,Ultra-microporous biochar-based carbon adsorbents by a facile chemical activation strategy for high-performance CO2 adsorption
73,Pine nut shells,AC-800,1372.0,0.7386,0.6842,1.0,298.0,91.42,7.82,,3.6,https://doi.org/10.1016/j.fuproc.2022.107613,2023,Ultra-microporous biochar-based carbon adsorbents by a facile chemical activation strategy for high-performance CO2 adsorption
73,Pine nut shells,AC-900,1850.0,0.9969,0.8645,1.0,298.0,90.46,8.66,,3.0,https://doi.org/10.1016/j.fuproc.2022.107613,2023,Ultra-microporous biochar-based carbon adsorbents by a facile chemical activation strategy for high-performance CO2 adsorption
74,potassium citrate,PCMCA-900,1476.0,0.951,0.497,1.0,273.0,,,,7.7,https://doi.org/10.1186/s12302-023-00712-9,2023,Potassium citrate-derived porous carbon with high CO2 capture and Congo red adsorption performance
74,potassium citrate,PCMCA-900,1476.0,0.951,0.497,1.0,298.0,,,,4.3,https://doi.org/10.1186/s12302-023-00712-9,2023,Potassium citrate-derived porous carbon with high CO2 capture and Congo red adsorption performance
75,macadamia nuts,AC700-1-2,790.0,0.45,0.39,1.0,273.0,,,,5.38,https://doi.org/10.1002/er.8385Digital Object Identifier (DOI),2022,Influence of the interaction between activation conditions on the pore structure and CO2 uptake of the prepared macadamia nutshell-based activated carbon
75,macadamia nuts,AC700-3-2,1610.0,0.85,0.77,1.0,273.0,,,,5.83,https://doi.org/10.1002/er.8385Digital Object Identifier (DOI),2022,Influence of the interaction between activation conditions on the pore structure and CO2 uptake of the prepared macadamia nutshell-based activated carbon
75,macadamia nuts,AC800-2-2,1656.0,0.87,0.79,1.0,273.0,,,,6.36,https://doi.org/10.1002/er.8385Digital Object Identifier (DOI),2022,Influence of the interaction between activation conditions on the pore structure and CO2 uptake of the prepared macadamia nutshell-based activated carbon
75,macadamia nuts,AC900-1-2,759.0,0.42,0.37,1.0,273.0,,,,5.64,https://doi.org/10.1002/er.8385Digital Object Identifier (DOI),2022,Influence of the interaction between activation conditions on the pore structure and CO2 uptake of the prepared macadamia nutshell-based activated carbon
75,macadamia nuts,AC900-3-2,2633.0,1.46,1.12,1.0,273.0,,,,4.21,https://doi.org/10.1002/er.8385Digital Object Identifier (DOI),2022,Influence of the interaction between activation conditions on the pore structure and CO2 uptake of the prepared macadamia nutshell-based activated carbon
75,macadamia nuts,AC771-1.7-2.3,1417.0,0.75,0.69,1.0,273.0,,,,6.58,https://doi.org/10.1002/er.8385Digital Object Identifier (DOI),2022,Influence of the interaction between activation conditions on the pore structure and CO2 uptake of the prepared macadamia nutshell-based activated carbon
75,macadamia nuts,AC700-1-2,790.0,0.45,0.39,1.0,298.0,,,,3.57,https://doi.org/10.1002/er.8385Digital Object Identifier (DOI),2022,Influence of the interaction between activation conditions on the pore structure and CO2 uptake of the prepared macadamia nutshell-based activated carbon
75,macadamia nuts,AC700-3-2,1610.0,0.85,0.77,1.0,298.0,,,,3.86,https://doi.org/10.1002/er.8385Digital Object Identifier (DOI),2022,Influence of the interaction between activation conditions on the pore structure and CO2 uptake of the prepared macadamia nutshell-based activated carbon
75,macadamia nuts,AC800-2-2,1656.0,0.87,0.79,1.0,298.0,,,,3.87,https://doi.org/10.1002/er.8385Digital Object Identifier (DOI),2022,Influence of the interaction between activation conditions on the pore structure and CO2 uptake of the prepared macadamia nutshell-based activated carbon
75,macadamia nuts,AC900-1-2,759.0,0.42,0.37,1.0,298.0,,,,3.66,https://doi.org/10.1002/er.8385Digital Object Identifier (DOI),2022,Influence of the interaction between activation conditions on the pore structure and CO2 uptake of the prepared macadamia nutshell-based activated carbon
75,macadamia nuts,AC900-3-2,2633.0,1.46,1.12,1.0,298.0,,,,2.63,https://doi.org/10.1002/er.8385Digital Object Identifier (DOI),2022,Influence of the interaction between activation conditions on the pore structure and CO2 uptake of the prepared macadamia nutshell-based activated carbon
75,macadamia nuts,AC771-1.7-2.3,1417.0,0.75,0.69,1.0,298.0,,,,3.94,https://doi.org/10.1002/er.8385Digital Object Identifier (DOI),2022,Influence of the interaction between activation conditions on the pore structure and CO2 uptake of the prepared macadamia nutshell-based activated carbon
76,sodium lignosulfonate,pH 1,1018.14,1.77,1.0974,1.0,273.0,86.34,5.13,3.3,5.1,https://doi.org/10.1016/j.biortech.2023.130171,2024,Effect of hydrothermal pH values on the morphology of special microspheres of lignin-based porous carbon and the mechanism of carbon dioxide adsorption
76,sodium lignosulfonate,pH 2,1073.18,0.588,3.66912,1.0,273.0,83.36,10.11,4.02,4.8,https://doi.org/10.1016/j.biortech.2023.130171,2024,Effect of hydrothermal pH values on the morphology of special microspheres of lignin-based porous carbon and the mechanism of carbon dioxide adsorption
76,sodium lignosulfonate,pH 3,1178.61,1.16,3.6308,1.0,273.0,82.53,8.29,2.22,4.7,https://doi.org/10.1016/j.biortech.2023.130171,2024,Effect of hydrothermal pH values on the morphology of special microspheres of lignin-based porous carbon and the mechanism of carbon dioxide adsorption
76,sodium lignosulfonate,pH 4,1336.46,1.17,4.8321,1.0,273.0,80.49,12.97,4.42,4.3,https://doi.org/10.1016/j.biortech.2023.130171,2024,Effect of hydrothermal pH values on the morphology of special microspheres of lignin-based porous carbon and the mechanism of carbon dioxide adsorption
76,sodium lignosulfonate,pH 5,978.2,1.15,1.5295,1.0,273.0,80.35,10.55,3.15,4.2,https://doi.org/10.1016/j.biortech.2023.130171,2024,Effect of hydrothermal pH values on the morphology of special microspheres of lignin-based porous carbon and the mechanism of carbon dioxide adsorption
76,sodium lignosulfonate,pH 6,836.2,1.02,2.9172,1.0,273.0,79.57,15.51,2.95,4.05,https://doi.org/10.1016/j.biortech.2023.130171,2024,Effect of hydrothermal pH values on the morphology of special microspheres of lignin-based porous carbon and the mechanism of carbon dioxide adsorption
76,sodium lignosulfonate,pH 7,985.16,0.83,1.9588,1.0,273.0,77.48,13.7,2.21,3.85,https://doi.org/10.1016/j.biortech.2023.130171,2024,Effect of hydrothermal pH values on the morphology of special microspheres of lignin-based porous carbon and the mechanism of carbon dioxide adsorption
76,sodium lignosulfonate,pH 1,1018.14,1.77,1.0974,1.0,298.0,86.34,5.13,3.3,3.67,https://doi.org/10.1016/j.biortech.2023.130171,2024,Effect of hydrothermal pH values on the morphology of special microspheres of lignin-based porous carbon and the mechanism of carbon dioxide adsorption
76,sodium lignosulfonate,pH 2,1073.18,0.588,3.66912,1.0,298.0,83.36,10.11,4.02,3.5,https://doi.org/10.1016/j.biortech.2023.130171,2024,Effect of hydrothermal pH values on the morphology of special microspheres of lignin-based porous carbon and the mechanism of carbon dioxide adsorption
76,sodium lignosulfonate,pH 3,1178.61,1.16,3.6308,1.0,298.0,82.53,8.29,2.22,3.35,https://doi.org/10.1016/j.biortech.2023.130171,2024,Effect of hydrothermal pH values on the morphology of special microspheres of lignin-based porous carbon and the mechanism of carbon dioxide adsorption
76,sodium lignosulfonate,pH 4,1336.46,1.17,4.8321,1.0,298.0,80.49,12.97,4.42,3.2,https://doi.org/10.1016/j.biortech.2023.130171,2024,Effect of hydrothermal pH values on the morphology of special microspheres of lignin-based porous carbon and the mechanism of carbon dioxide adsorption
76,sodium lignosulfonate,pH 5,978.2,1.15,1.5295,1.0,298.0,80.35,10.55,3.15,3.15,https://doi.org/10.1016/j.biortech.2023.130171,2024,Effect of hydrothermal pH values on the morphology of special microspheres of lignin-based porous carbon and the mechanism of carbon dioxide adsorption
76,sodium lignosulfonate,pH 6,836.2,1.02,2.9172,1.0,298.0,79.57,15.51,2.95,3.05,https://doi.org/10.1016/j.biortech.2023.130171,2024,Effect of hydrothermal pH values on the morphology of special microspheres of lignin-based porous carbon and the mechanism of carbon dioxide adsorption
76,sodium lignosulfonate,pH 7,985.16,0.83,1.9588,1.0,298.0,77.48,13.7,2.21,2.85,https://doi.org/10.1016/j.biortech.2023.130171,2024,Effect of hydrothermal pH values on the morphology of special microspheres of lignin-based porous carbon and the mechanism of carbon dioxide adsorption
77,Pistachio shells,GAC-5-2-700,1044.0,0.361,0.236,1.0,273.0,,,0.36,2.14,https://doi.org/10.1016/j.partic.2024.09.015,2024,Preparation of pistachio shell-based porous carbon and its adsorption performance for low concentration CO2
77,Pistachio shells,GAC-10-2-700,1096.0,0.379,0.252,1.0,273.0,,,0.57,2.49,https://doi.org/10.1016/j.partic.2024.09.015,2024,Preparation of pistachio shell-based porous carbon and its adsorption performance for low concentration CO2
77,Pistachio shells,GAC-15-2-700,1586.0,0.673,0.505,1.0,273.0,,,1.51,3.56,https://doi.org/10.1016/j.partic.2024.09.015,2024,Preparation of pistachio shell-based porous carbon and its adsorption performance for low concentration CO2
77,Pistachio shells,GAC-20-2-700,1144.0,0.424,0.311,1.0,273.0,,,1.74,3.21,https://doi.org/10.1016/j.partic.2024.09.015,2024,Preparation of pistachio shell-based porous carbon and its adsorption performance for low concentration CO2
77,Pistachio shells,GAC-25-2-700,1070.0,0.402,0.288,1.0,273.0,,,1.86,2.85,https://doi.org/10.1016/j.partic.2024.09.015,2024,Preparation of pistachio shell-based porous carbon and its adsorption performance for low concentration CO2
78,Feedstocks of corn stalk and soybean straw,SL,71.25,0.0956,0.0324,1.0,298.0,,,,34.02,https://doi.org/10.1016/j.seppur.2022.121295,2022,Preparation and evaluation of fine-tuned micropore biochar by lignin impregnation for CO2 and VOCs adsorption
78,Feedstocks of corn stalk and soybean straw,CS,36.08,0.1001,0.01,1.0,298.0,,,,38.5,https://doi.org/10.1016/j.seppur.2022.121295,2022,Preparation and evaluation of fine-tuned micropore biochar by lignin impregnation for CO2 and VOCs adsorption
78,Feedstocks of corn stalk and soybean straw,SS,109.57,0.0562,0.0484,1.0,298.0,,,,41.05,https://doi.org/10.1016/j.seppur.2022.121295,2022,Preparation and evaluation of fine-tuned micropore biochar by lignin impregnation for CO2 and VOCs adsorption
78,Feedstocks of corn stalk and soybean straw,SLCS10,118.14,0.1167,0.0502,1.0,298.0,,,,41.29,https://doi.org/10.1016/j.seppur.2022.121295,2022,Preparation and evaluation of fine-tuned micropore biochar by lignin impregnation for CO2 and VOCs adsorption
78,Feedstocks of corn stalk and soybean straw,SLSS10,257.65,0.1543,0.114,1.0,298.0,,,,47.7,https://doi.org/10.1016/j.seppur.2022.121295,2022,Preparation and evaluation of fine-tuned micropore biochar by lignin impregnation for CO2 and VOCs adsorption
79,"palm date seeds, guava seeds and winged beans",PDS_KOH_1,1906.0,1.06,0.78,1.0,273.0,79.66,18.99,1.35,5.47,10.1002/nano.202100099,2022,Biomass derived carbon materials: Synthesis and application towards CO2 and H2S adsorption
79,"palm date seeds, guava seeds and winged beans",GS_KOH_1,1682.0,0.67,0.8,1.0,273.0,82.14,17.86,,5.05,10.1002/nano.202100099,2022,Biomass derived carbon materials: Synthesis and application towards CO2 and H2S adsorption
79,"palm date seeds, guava seeds and winged beans",WB_KOH_1,2027.0,1.02,0.85,1.0,273.0,84.24,15.76,,4.6,10.1002/nano.202100099,2022,Biomass derived carbon materials: Synthesis and application towards CO2 and H2S adsorption
79,"palm date seeds, guava seeds and winged beans",PDS_KOH_2,2335.0,1.54,0.9,1.0,273.0,79.54,19.95,0.51,4.16,10.1002/nano.202100099,2022,Biomass derived carbon materials: Synthesis and application towards CO2 and H2S adsorption
79,"palm date seeds, guava seeds and winged beans",GS_KOH_2,1732.0,1.08,0.89,1.0,273.0,77.81,22.19,,3.42,10.1002/nano.202100099,2022,Biomass derived carbon materials: Synthesis and application towards CO2 and H2S adsorption
79,"palm date seeds, guava seeds and winged beans",WB_KOH_2,2217.0,1.23,0.91,1.0,273.0,82.29,17.71,,3.06,10.1002/nano.202100099,2022,Biomass derived carbon materials: Synthesis and application towards CO2 and H2S adsorption
79,"palm date seeds, guava seeds and winged beans",PDS_KOH_1,1906.0,1.06,0.78,1.0,298.0,79.66,18.99,1.35,4.36,10.1002/nano.202100099,2022,Biomass derived carbon materials: Synthesis and application towards CO2 and H2S adsorption
79,"palm date seeds, guava seeds and winged beans",GS_KOH_1,1682.0,0.67,0.8,1.0,298.0,82.14,17.86,,3.02,10.1002/nano.202100099,2022,Biomass derived carbon materials: Synthesis and application towards CO2 and H2S adsorption
79,"palm date seeds, guava seeds and winged beans",WB_KOH_1,2027.0,1.02,0.85,1.0,298.0,84.24,15.76,,2.67,10.1002/nano.202100099,2022,Biomass derived carbon materials: Synthesis and application towards CO2 and H2S adsorption
79,"palm date seeds, guava seeds and winged beans",PDS_KOH_2,2335.0,1.54,0.9,1.0,298.0,79.54,19.95,0.51,3.17,10.1002/nano.202100099,2022,Biomass derived carbon materials: Synthesis and application towards CO2 and H2S adsorption
79,"palm date seeds, guava seeds and winged beans",GS_KOH_2,1732.0,1.08,0.89,1.0,298.0,77.81,22.19,,2.13,10.1002/nano.202100099,2022,Biomass derived carbon materials: Synthesis and application towards CO2 and H2S adsorption
79,"palm date seeds, guava seeds and winged beans",WB_KOH_2,2217.0,1.23,0.91,1.0,298.0,82.29,17.71,,2.62,10.1002/nano.202100099,2022,Biomass derived carbon materials: Synthesis and application towards CO2 and H2S adsorption
80,avocado stones,C_H2SO4_1_750,538.0,0.217,0.175,1.0,273.0,,,,3.34,10.3390/su152416881,2023,Adsorption Equilibrium of CO2 on Microporous Activated Carbon Produced from Avocado Stone Using H2SO4 as an Activating Agent
80,avocado stones,C_H2SO4_1.5_700,596.0,0.248,0.198,1.0,273.0,,,,3.64,10.3390/su152416881,2023,Adsorption Equilibrium of CO2 on Microporous Activated Carbon Produced from Avocado Stone Using H2SO4 as an Activating Agent
80,avocado stones,C_H2SO4_1.5_750,636.0,0.258,0.209,1.0,273.0,,,,3.78,10.3390/su152416881,2023,Adsorption Equilibrium of CO2 on Microporous Activated Carbon Produced from Avocado Stone Using H2SO4 as an Activating Agent
80,avocado stones,C_H2SO4_1.5_800,566.0,0.236,0.188,1.0,273.0,,,,3.64,10.3390/su152416881,2023,Adsorption Equilibrium of CO2 on Microporous Activated Carbon Produced from Avocado Stone Using H2SO4 as an Activating Agent
81,bananas,BP-180,243.4,0.0931,,1.0,298.0,80.63,18.07,0.0,3.8,10.1007/s11696-024-03355-z,2024,CO2 adsorption by KOH-activated hydrochar derived from banana peel waste
81,bananas,BP-200,154.6,0.0798,,1.0,298.0,76.93,19.61,0.0,3.71,10.1007/s11696-024-03355-z,2024,CO2 adsorption by KOH-activated hydrochar derived from banana peel waste
81,bananas,BP-220,71.72,0.0223,,1.0,298.0,75.42,20.39,0.0,3.18,10.1007/s11696-024-03355-z,2024,CO2 adsorption by KOH-activated hydrochar derived from banana peel waste
82,Rubber seed shell,NPC-700–1,398.0,0.369,0.053,1.0,273.0,,,,2.44,10.3390/nano12111889,2022,One-Pot Synthesis of Rubber Seed Shell-Derived N-Doped Ultramicroporous Carbons for Efficient CO2 Adsorption
82,Rubber seed shell,NPC-700-2,823.0,0.575,0.187,1.0,273.0,,,,3.25,10.3390/nano12111889,2022,One-Pot Synthesis of Rubber Seed Shell-Derived N-Doped Ultramicroporous Carbons for Efficient CO2 Adsorption
82,Rubber seed shell,NPC-700-3,1017.0,0.555,0.323,1.0,273.0,,,,3.85,10.3390/nano12111889,2022,One-Pot Synthesis of Rubber Seed Shell-Derived N-Doped Ultramicroporous Carbons for Efficient CO2 Adsorption
82,Rubber seed shell,NPC-700-4,1190.0,0.603,0.411,1.0,273.0,,,,4.45,10.3390/nano12111889,2022,One-Pot Synthesis of Rubber Seed Shell-Derived N-Doped Ultramicroporous Carbons for Efficient CO2 Adsorption
82,Rubber seed shell,NPC-700-5,1139.0,0.674,0.348,1.0,273.0,,,,3.69,10.3390/nano12111889,2022,One-Pot Synthesis of Rubber Seed Shell-Derived N-Doped Ultramicroporous Carbons for Efficient CO2 Adsorption
82,Rubber seed shell,NPC-500-4,734.0,0.411,0.226,1.0,273.0,,,,3.49,10.3390/nano12111889,2022,One-Pot Synthesis of Rubber Seed Shell-Derived N-Doped Ultramicroporous Carbons for Efficient CO2 Adsorption
82,Rubber seed shell,NPC-600-4,1246.0,0.565,0.452,1.0,273.0,,,,5.81,10.3390/nano12111889,2022,One-Pot Synthesis of Rubber Seed Shell-Derived N-Doped Ultramicroporous Carbons for Efficient CO2 Adsorption
82,Rubber seed shell,NPC-800-4,2163.0,1.323,0.544,1.0,273.0,,,,3.85,10.3390/nano12111889,2022,One-Pot Synthesis of Rubber Seed Shell-Derived N-Doped Ultramicroporous Carbons for Efficient CO2 Adsorption
82,Rubber seed shell,NPC-900-4,2152.0,1.482,0.386,1.0,273.0,,,,3.21,10.3390/nano12111889,2022,One-Pot Synthesis of Rubber Seed Shell-Derived N-Doped Ultramicroporous Carbons for Efficient CO2 Adsorption
82,Rubber seed shell,NPC-1000-4,1494.0,1.037,0.301,1.0,273.0,,,,2.8,10.3390/nano12111889,2022,One-Pot Synthesis of Rubber Seed Shell-Derived N-Doped Ultramicroporous Carbons for Efficient CO2 Adsorption
82,Rubber seed shell,NPC-700–1,398.0,0.369,0.053,1.0,298.0,,,,1.22,10.3390/nano12111889,2022,One-Pot Synthesis of Rubber Seed Shell-Derived N-Doped Ultramicroporous Carbons for Efficient CO2 Adsorption
82,Rubber seed shell,NPC-700-2,823.0,0.575,0.187,1.0,298.0,,,,1.6,10.3390/nano12111889,2022,One-Pot Synthesis of Rubber Seed Shell-Derived N-Doped Ultramicroporous Carbons for Efficient CO2 Adsorption
82,Rubber seed shell,NPC-700-3,1017.0,0.555,0.323,1.0,298.0,,,,1.9,10.3390/nano12111889,2022,One-Pot Synthesis of Rubber Seed Shell-Derived N-Doped Ultramicroporous Carbons for Efficient CO2 Adsorption
82,Rubber seed shell,NPC-700-4,1190.0,0.603,0.411,1.0,298.0,,,,2.33,10.3390/nano12111889,2022,One-Pot Synthesis of Rubber Seed Shell-Derived N-Doped Ultramicroporous Carbons for Efficient CO2 Adsorption
82,Rubber seed shell,NPC-700-5,1139.0,0.674,0.348,1.0,298.0,,,,2.66,10.3390/nano12111889,2022,One-Pot Synthesis of Rubber Seed Shell-Derived N-Doped Ultramicroporous Carbons for Efficient CO2 Adsorption
82,Rubber seed shell,NPC-500-4,734.0,0.411,0.226,1.0,298.0,,,,1.67,10.3390/nano12111889,2022,One-Pot Synthesis of Rubber Seed Shell-Derived N-Doped Ultramicroporous Carbons for Efficient CO2 Adsorption
82,Rubber seed shell,NPC-600-4,1246.0,0.565,0.452,1.0,298.0,,,,3.82,10.3390/nano12111889,2022,One-Pot Synthesis of Rubber Seed Shell-Derived N-Doped Ultramicroporous Carbons for Efficient CO2 Adsorption
82,Rubber seed shell,NPC-800-4,2163.0,1.323,0.544,1.0,298.0,,,,1.9,10.3390/nano12111889,2022,One-Pot Synthesis of Rubber Seed Shell-Derived N-Doped Ultramicroporous Carbons for Efficient CO2 Adsorption
82,Rubber seed shell,NPC-900-4,2152.0,1.482,0.386,1.0,298.0,,,,1.63,10.3390/nano12111889,2022,One-Pot Synthesis of Rubber Seed Shell-Derived N-Doped Ultramicroporous Carbons for Efficient CO2 Adsorption
82,Rubber seed shell,NPC-1000-4,1494.0,1.037,0.301,1.0,298.0,,,,1.66,10.3390/nano12111889,2022,One-Pot Synthesis of Rubber Seed Shell-Derived N-Doped Ultramicroporous Carbons for Efficient CO2 Adsorption
83,Brazil nut shells,BS6-K1,1421.0,0.6,0.4,1.0,273.0,,,,4.2,10.1007/s11356-023-28786-1,2023,CO2 capture by microporous carbon based on Brazil nut shells
83,Brazil nut shells,BS6-K3,1830.0,0.8,0.3,1.0,273.0,,,,3.7,10.1007/s11356-023-28786-1,2023,CO2 capture by microporous carbon based on Brazil nut shells
83,Brazil nut shells,BS6-K5,2730.0,1.4,0.3,1.0,273.0,,,,3.3,10.1007/s11356-023-28786-1,2023,CO2 capture by microporous carbon based on Brazil nut shells
83,Brazil nut shells,BS7-K5,2216.0,1.2,0.1,1.0,273.0,,,,3.3,10.1007/s11356-023-28786-1,2023,CO2 capture by microporous carbon based on Brazil nut shells
83,Brazil nut shells,BS8-K5,1525.0,0.9,0.0,1.0,273.0,,,,4.0,10.1007/s11356-023-28786-1,2023,CO2 capture by microporous carbon based on Brazil nut shells
84,Corn stalk,KBC−0:4,1403.9,0.84,0.68,,,74.78,,0.99,3.8,https://doi.org/10.1016/j.colsurfa.2024.135121,2024,Fabrication of self-N-doped porous biochar by synergistic pyrolysis activation for efficient tetracycline and CO2 adsorption
84,Corn stalk,KBC−3:1,2066.1,1.23,0.98,,,76.92,,1.94,5.25,https://doi.org/10.1016/j.colsurfa.2024.135121,2024,Fabrication of self-N-doped porous biochar by synergistic pyrolysis activation for efficient tetracycline and CO2 adsorption
84,Corn stalk,KBC−4:0,2568.6,1.48,1.2,,,74.4,,1.78,4.95,https://doi.org/10.1016/j.colsurfa.2024.135121,2024,Fabrication of self-N-doped porous biochar by synergistic pyrolysis activation for efficient tetracycline and CO2 adsorption
85,corncobs,CNNK-1,1209.0,0.506,0.345,1.0,298.0,73.93,22.45,0.89,4.44,https://doi.org/10.1021/acs.langmuir.3c00137,2023,CO2 Adsorption on N-Doped Porous Biocarbon Synthesized from Biomass Corncobs in Simulated Flue Gas
85,corncobs,CNOK-1,1148.0,0.493,0.315,1.0,298.0,62.3,30.8,3.3,3.33,https://doi.org/10.1021/acs.langmuir.3c00137,2023,CO2 Adsorption on N-Doped Porous Biocarbon Synthesized from Biomass Corncobs in Simulated Flue Gas
86,Antibiotic mycorrhizal residues,THC600,648.41,0.31,0.247,1.0,298.0,65.93,29.81,1.89,3.4,https://doi.org/10.1016/j.jaap.2024.106812,2024,Preparation of porous carbon from hydrothermal treatment products of modified antibiotic mycelial residues and its use in CO2 capture
86,Antibiotic mycorrhizal residues,THC650,902.99,0.412,0.312,1.0,298.0,72.33,24.97,1.26,4.5,https://doi.org/10.1016/j.jaap.2024.106812,2024,Preparation of porous carbon from hydrothermal treatment products of modified antibiotic mycelial residues and its use in CO2 capture
86,Antibiotic mycorrhizal residues,THC700,1205.92,0.602,0.517,1.0,298.0,82.25,16.33,0.69,5.35,https://doi.org/10.1016/j.jaap.2024.106812,2024,Preparation of porous carbon from hydrothermal treatment products of modified antibiotic mycelial residues and its use in CO2 capture
86,Antibiotic mycorrhizal residues,THC750,1528.65,0.836,0.609,1.0,298.0,80.96,17.94,0.36,4.55,https://doi.org/10.1016/j.jaap.2024.106812,2024,Preparation of porous carbon from hydrothermal treatment products of modified antibiotic mycelial residues and its use in CO2 capture
86,Antibiotic mycorrhizal residues,THC800,1712.72,0.879,0.646,1.0,298.0,70.29,28.57,0.28,4.3,https://doi.org/10.1016/j.jaap.2024.106812,2024,Preparation of porous carbon from hydrothermal treatment products of modified antibiotic mycelial residues and its use in CO2 capture
87,Kraft lignin,KLK-1–600,878.0,0.372,0.32,0.15,273.0,,,,3.29,https://doi.org/10.1016/j.jece.2022.107471,2022,Synthesis and characterization of advanced bio-carbon materials from Kraft lignin with enhanced CO2 capture properties
87,Kraft lignin,KLK-1–700,916.0,0.364,0.331,0.15,273.0,,,,3.05,https://doi.org/10.1016/j.jece.2022.107471,2022,Synthesis and characterization of advanced bio-carbon materials from Kraft lignin with enhanced CO2 capture properties
87,Kraft lignin,KLK-1–800,1255.0,0.554,0.466,0.15,273.0,,,,2.41,https://doi.org/10.1016/j.jece.2022.107471,2022,Synthesis and characterization of advanced bio-carbon materials from Kraft lignin with enhanced CO2 capture properties
87,Kraft lignin,KLK-2–600,1180.0,0.494,0.428,0.15,273.0,,,,3.03,https://doi.org/10.1016/j.jece.2022.107471,2022,Synthesis and characterization of advanced bio-carbon materials from Kraft lignin with enhanced CO2 capture properties
87,Kraft lignin,KLK-2–700,1528.0,0.598,0.557,0.15,273.0,,,,2.48,https://doi.org/10.1016/j.jece.2022.107471,2022,Synthesis and characterization of advanced bio-carbon materials from Kraft lignin with enhanced CO2 capture properties
87,Kraft lignin,KLK-2–800,2121.0,0.903,0.792,0.15,273.0,,,,1.92,https://doi.org/10.1016/j.jece.2022.107471,2022,Synthesis and characterization of advanced bio-carbon materials from Kraft lignin with enhanced CO2 capture properties
87,Kraft lignin,OKLK-1–600,770.0,0.366,0.279,0.15,273.0,,,,2.97,https://doi.org/10.1016/j.jece.2022.107471,2022,Synthesis and characterization of advanced bio-carbon materials from Kraft lignin with enhanced CO2 capture properties
87,Kraft lignin,OKLK-1–700,1073.0,0.618,0.366,0.15,273.0,,,,3.15,https://doi.org/10.1016/j.jece.2022.107471,2022,Synthesis and characterization of advanced bio-carbon materials from Kraft lignin with enhanced CO2 capture properties
87,Kraft lignin,OKLK-1–800,1109.0,0.785,0.397,0.15,273.0,,,,1.75,https://doi.org/10.1016/j.jece.2022.107471,2022,Synthesis and characterization of advanced bio-carbon materials from Kraft lignin with enhanced CO2 capture properties
87,Kraft lignin,OKLK-2–600,957.0,0.399,0.352,0.15,273.0,,,,2.32,https://doi.org/10.1016/j.jece.2022.107471,2022,Synthesis and characterization of advanced bio-carbon materials from Kraft lignin with enhanced CO2 capture properties
87,Kraft lignin,OKLK-2–700,1240.0,0.492,0.45,0.15,273.0,,,,2.57,https://doi.org/10.1016/j.jece.2022.107471,2022,Synthesis and characterization of advanced bio-carbon materials from Kraft lignin with enhanced CO2 capture properties
87,Kraft lignin,KLK-1–600,878.0,0.372,0.32,1.0,273.0,,,,5.84,https://doi.org/10.1016/j.jece.2022.107471,2022,Synthesis and characterization of advanced bio-carbon materials from Kraft lignin with enhanced CO2 capture properties
87,Kraft lignin,KLK-1–700,916.0,0.364,0.331,1.0,273.0,,,,5.95,https://doi.org/10.1016/j.jece.2022.107471,2022,Synthesis and characterization of advanced bio-carbon materials from Kraft lignin with enhanced CO2 capture properties
87,Kraft lignin,KLK-1–800,1255.0,0.554,0.466,1.0,273.0,,,,5.55,https://doi.org/10.1016/j.jece.2022.107471,2022,Synthesis and characterization of advanced bio-carbon materials from Kraft lignin with enhanced CO2 capture properties
87,Kraft lignin,KLK-2–600,1180.0,0.494,0.428,1.0,273.0,,,,6.63,https://doi.org/10.1016/j.jece.2022.107471,2022,Synthesis and characterization of advanced bio-carbon materials from Kraft lignin with enhanced CO2 capture properties
87,Kraft lignin,KLK-2–700,1528.0,0.598,0.557,1.0,273.0,,,,6.86,https://doi.org/10.1016/j.jece.2022.107471,2022,Synthesis and characterization of advanced bio-carbon materials from Kraft lignin with enhanced CO2 capture properties
87,Kraft lignin,KLK-2–800,2121.0,0.903,0.792,1.0,273.0,,,,6.62,https://doi.org/10.1016/j.jece.2022.107471,2022,Synthesis and characterization of advanced bio-carbon materials from Kraft lignin with enhanced CO2 capture properties
87,Kraft lignin,OKLK-1–600,770.0,0.366,0.279,1.0,273.0,,,,5.17,https://doi.org/10.1016/j.jece.2022.107471,2022,Synthesis and characterization of advanced bio-carbon materials from Kraft lignin with enhanced CO2 capture properties
87,Kraft lignin,OKLK-1–700,1073.0,0.618,0.366,1.0,273.0,,,,5.85,https://doi.org/10.1016/j.jece.2022.107471,2022,Synthesis and characterization of advanced bio-carbon materials from Kraft lignin with enhanced CO2 capture properties
87,Kraft lignin,OKLK-1–800,1109.0,0.785,0.397,1.0,273.0,,,,5.24,https://doi.org/10.1016/j.jece.2022.107471,2022,Synthesis and characterization of advanced bio-carbon materials from Kraft lignin with enhanced CO2 capture properties
87,Kraft lignin,OKLK-2–600,957.0,0.399,0.352,1.0,273.0,,,,5.34,https://doi.org/10.1016/j.jece.2022.107471,2022,Synthesis and characterization of advanced bio-carbon materials from Kraft lignin with enhanced CO2 capture properties
87,Kraft lignin,OKLK-2–700,1240.0,0.492,0.45,1.0,273.0,,,,6.09,https://doi.org/10.1016/j.jece.2022.107471,2022,Synthesis and characterization of advanced bio-carbon materials from Kraft lignin with enhanced CO2 capture properties
87,Kraft lignin,KLK-1–600,878.0,0.372,0.32,0.15,298.0,,,,2.01,https://doi.org/10.1016/j.jece.2022.107471,2022,Synthesis and characterization of advanced bio-carbon materials from Kraft lignin with enhanced CO2 capture properties
87,Kraft lignin,KLK-1–700,916.0,0.364,0.331,0.15,298.0,,,,1.79,https://doi.org/10.1016/j.jece.2022.107471,2022,Synthesis and characterization of advanced bio-carbon materials from Kraft lignin with enhanced CO2 capture properties
87,Kraft lignin,KLK-1–800,1255.0,0.554,0.466,0.15,298.0,,,,1.42,https://doi.org/10.1016/j.jece.2022.107471,2022,Synthesis and characterization of advanced bio-carbon materials from Kraft lignin with enhanced CO2 capture properties
87,Kraft lignin,KLK-2–600,1180.0,0.494,0.428,0.15,298.0,,,,1.68,https://doi.org/10.1016/j.jece.2022.107471,2022,Synthesis and characterization of advanced bio-carbon materials from Kraft lignin with enhanced CO2 capture properties
87,Kraft lignin,KLK-2–700,1528.0,0.598,0.557,0.15,298.0,,,,1.31,https://doi.org/10.1016/j.jece.2022.107471,2022,Synthesis and characterization of advanced bio-carbon materials from Kraft lignin with enhanced CO2 capture properties
87,Kraft lignin,KLK-2–800,2121.0,0.903,0.792,0.15,298.0,,,,0.97,https://doi.org/10.1016/j.jece.2022.107471,2022,Synthesis and characterization of advanced bio-carbon materials from Kraft lignin with enhanced CO2 capture properties
87,Kraft lignin,OKLK-1–600,770.0,0.366,0.279,0.15,298.0,,,,1.78,https://doi.org/10.1016/j.jece.2022.107471,2022,Synthesis and characterization of advanced bio-carbon materials from Kraft lignin with enhanced CO2 capture properties
87,Kraft lignin,OKLK-1–700,1073.0,0.618,0.366,0.15,298.0,,,,1.93,https://doi.org/10.1016/j.jece.2022.107471,2022,Synthesis and characterization of advanced bio-carbon materials from Kraft lignin with enhanced CO2 capture properties
87,Kraft lignin,OKLK-1–800,1109.0,0.785,0.397,0.15,298.0,,,,0.9,https://doi.org/10.1016/j.jece.2022.107471,2022,Synthesis and characterization of advanced bio-carbon materials from Kraft lignin with enhanced CO2 capture properties
87,Kraft lignin,OKLK-2–600,957.0,0.399,0.352,0.15,298.0,,,,1.27,https://doi.org/10.1016/j.jece.2022.107471,2022,Synthesis and characterization of advanced bio-carbon materials from Kraft lignin with enhanced CO2 capture properties
87,Kraft lignin,OKLK-2–700,1240.0,0.492,0.45,0.15,298.0,,,,1.46,https://doi.org/10.1016/j.jece.2022.107471,2022,Synthesis and characterization of advanced bio-carbon materials from Kraft lignin with enhanced CO2 capture properties
87,Kraft lignin,KLK-1–600,878.0,0.372,0.32,1.0,298.0,,,,4.34,https://doi.org/10.1016/j.jece.2022.107471,2022,Synthesis and characterization of advanced bio-carbon materials from Kraft lignin with enhanced CO2 capture properties
87,Kraft lignin,KLK-1–700,916.0,0.364,0.331,1.0,298.0,,,,4.16,https://doi.org/10.1016/j.jece.2022.107471,2022,Synthesis and characterization of advanced bio-carbon materials from Kraft lignin with enhanced CO2 capture properties
87,Kraft lignin,KLK-1–800,1255.0,0.554,0.466,1.0,298.0,,,,3.61,https://doi.org/10.1016/j.jece.2022.107471,2022,Synthesis and characterization of advanced bio-carbon materials from Kraft lignin with enhanced CO2 capture properties
87,Kraft lignin,KLK-2–600,1180.0,0.494,0.428,1.0,298.0,,,,4.43,https://doi.org/10.1016/j.jece.2022.107471,2022,Synthesis and characterization of advanced bio-carbon materials from Kraft lignin with enhanced CO2 capture properties
87,Kraft lignin,KLK-2–700,1528.0,0.598,0.557,1.0,298.0,,,,4.3,https://doi.org/10.1016/j.jece.2022.107471,2022,Synthesis and characterization of advanced bio-carbon materials from Kraft lignin with enhanced CO2 capture properties
87,Kraft lignin,KLK-2–800,2121.0,0.903,0.792,1.0,298.0,,,,3.82,https://doi.org/10.1016/j.jece.2022.107471,2022,Synthesis and characterization of advanced bio-carbon materials from Kraft lignin with enhanced CO2 capture properties
87,Kraft lignin,OKLK-1–600,770.0,0.366,0.279,1.0,298.0,,,,3.61,https://doi.org/10.1016/j.jece.2022.107471,2022,Synthesis and characterization of advanced bio-carbon materials from Kraft lignin with enhanced CO2 capture properties
87,Kraft lignin,OKLK-1–700,1073.0,0.618,0.366,1.0,298.0,,,,4.17,https://doi.org/10.1016/j.jece.2022.107471,2022,Synthesis and characterization of advanced bio-carbon materials from Kraft lignin with enhanced CO2 capture properties
87,Kraft lignin,OKLK-1–800,1109.0,0.785,0.397,1.0,298.0,,,,3.15,https://doi.org/10.1016/j.jece.2022.107471,2022,Synthesis and characterization of advanced bio-carbon materials from Kraft lignin with enhanced CO2 capture properties
87,Kraft lignin,OKLK-2–600,957.0,0.399,0.352,1.0,298.0,,,,3.56,https://doi.org/10.1016/j.jece.2022.107471,2022,Synthesis and characterization of advanced bio-carbon materials from Kraft lignin with enhanced CO2 capture properties
87,Kraft lignin,OKLK-2–700,1240.0,0.492,0.45,1.0,298.0,,,,3.95,https://doi.org/10.1016/j.jece.2022.107471,2022,Synthesis and characterization of advanced bio-carbon materials from Kraft lignin with enhanced CO2 capture properties
88,Banboo,BSSC-CaCl2-1,257.0,0.134,0.132,1.0,298.0,,,,2.040688855,https://doi.org/10.1016/j.jaap.2022.105742,2022,Preparation of microporous carbonaceous CO2 adsorbents by activating bamboo shoot shells with different chlorides: Experimental and theoretical calculations
88,Banboo,BSSC-CaCl2-2,249.0,0.131,0.13,1.0,298.0,,,,1.960381904,https://doi.org/10.1016/j.jaap.2022.105742,2022,Preparation of microporous carbonaceous CO2 adsorbents by activating bamboo shoot shells with different chlorides: Experimental and theoretical calculations
88,Banboo,BSSC-CaCl2-3,221.0,0.125,0.116,1.0,298.0,,,,1.935843669,https://doi.org/10.1016/j.jaap.2022.105742,2022,Preparation of microporous carbonaceous CO2 adsorbents by activating bamboo shoot shells with different chlorides: Experimental and theoretical calculations
88,Banboo,BSSC-KCl-1,334.0,0.122,0.121,1.0,298.0,,,,1.96707415,https://doi.org/10.1016/j.jaap.2022.105742,2022,Preparation of microporous carbonaceous CO2 adsorbents by activating bamboo shoot shells with different chlorides: Experimental and theoretical calculations
88,Banboo,BSSC-KCl-2,341.0,0.125,0.122,1.0,298.0,,,,1.851521371,https://doi.org/10.1016/j.jaap.2022.105742,2022,Preparation of microporous carbonaceous CO2 adsorbents by activating bamboo shoot shells with different chlorides: Experimental and theoretical calculations
88,Banboo,BSSC-KCl-3,322.0,0.117,0.116,1.0,298.0,,,,1.887659499,https://doi.org/10.1016/j.jaap.2022.105742,2022,Preparation of microporous carbonaceous CO2 adsorbents by activating bamboo shoot shells with different chlorides: Experimental and theoretical calculations
88,Banboo,BSSC-FeCl3-1,126.0,0.043,0.039,1.0,298.0,,,,1.522262871,https://doi.org/10.1016/j.jaap.2022.105742,2022,Preparation of microporous carbonaceous CO2 adsorbents by activating bamboo shoot shells with different chlorides: Experimental and theoretical calculations
88,Banboo,BSSC-FeCl3-2,220.0,0.117,0.116,1.0,298.0,,,,1.645846346,https://doi.org/10.1016/j.jaap.2022.105742,2022,Preparation of microporous carbonaceous CO2 adsorbents by activating bamboo shoot shells with different chlorides: Experimental and theoretical calculations
88,Banboo,BSSC-FeCl3-3,16.0,0.012,0.009,1.0,298.0,,,,0.795931114,https://doi.org/10.1016/j.jaap.2022.105742,2022,Preparation of microporous carbonaceous CO2 adsorbents by activating bamboo shoot shells with different chlorides: Experimental and theoretical calculations
88,Banboo,BSSC-ZnCl2-1,6.0,0.023,0.0,1.0,298.0,,,,1.122066566,https://doi.org/10.1016/j.jaap.2022.105742,2022,Preparation of microporous carbonaceous CO2 adsorbents by activating bamboo shoot shells with different chlorides: Experimental and theoretical calculations
88,Banboo,BSSC-ZnCl2-2,7.0,0.019,0.0,1.0,298.0,,,,0.878468814,https://doi.org/10.1016/j.jaap.2022.105742,2022,Preparation of microporous carbonaceous CO2 adsorbents by activating bamboo shoot shells with different chlorides: Experimental and theoretical calculations
88,Banboo,BSSC-ZnCl2-3,12.0,0.026,0.003,1.0,298.0,,,,1.286249665,https://doi.org/10.1016/j.jaap.2022.105742,2022,Preparation of microporous carbonaceous CO2 adsorbents by activating bamboo shoot shells with different chlorides: Experimental and theoretical calculations
88,Banboo,BSSC-CaCl2-700,376.0,0.138,0.13,1.0,298.0,,,,2.061657892,https://doi.org/10.1016/j.jaap.2022.105742,2022,Preparation of microporous carbonaceous CO2 adsorbents by activating bamboo shoot shells with different chlorides: Experimental and theoretical calculations
88,Banboo,BSSC700-CaCl2,541.0,0.235,0.203,1.0,298.0,,,,2.39270099,https://doi.org/10.1016/j.jaap.2022.105742,2022,Preparation of microporous carbonaceous CO2 adsorbents by activating bamboo shoot shells with different chlorides: Experimental and theoretical calculations
88,Banboo,BSSC-CaCl2-1,257.0,0.134,0.132,1.0,273.0,,,,2.893727135,https://doi.org/10.1016/j.jaap.2022.105742,2022,Preparation of microporous carbonaceous CO2 adsorbents by activating bamboo shoot shells with different chlorides: Experimental and theoretical calculations
88,Banboo,BSSC-CaCl2-2,249.0,0.131,0.13,1.0,273.0,,,,2.627821897,https://doi.org/10.1016/j.jaap.2022.105742,2022,Preparation of microporous carbonaceous CO2 adsorbents by activating bamboo shoot shells with different chlorides: Experimental and theoretical calculations
88,Banboo,BSSC-CaCl2-3,221.0,0.125,0.116,1.0,273.0,,,,2.547514946,https://doi.org/10.1016/j.jaap.2022.105742,2022,Preparation of microporous carbonaceous CO2 adsorbents by activating bamboo shoot shells with different chlorides: Experimental and theoretical calculations
88,Banboo,BSSC-KCl-1,334.0,0.122,0.121,1.0,273.0,,,,2.691621308,https://doi.org/10.1016/j.jaap.2022.105742,2022,Preparation of microporous carbonaceous CO2 adsorbents by activating bamboo shoot shells with different chlorides: Experimental and theoretical calculations
88,Banboo,BSSC-KCl-2,341.0,0.125,0.122,1.0,273.0,,,,2.6224681,https://doi.org/10.1016/j.jaap.2022.105742,2022,Preparation of microporous carbonaceous CO2 adsorbents by activating bamboo shoot shells with different chlorides: Experimental and theoretical calculations
88,Banboo,BSSC-KCl-3,322.0,0.117,0.116,1.0,273.0,,,,2.576960828,https://doi.org/10.1016/j.jaap.2022.105742,2022,Preparation of microporous carbonaceous CO2 adsorbents by activating bamboo shoot shells with different chlorides: Experimental and theoretical calculations
