Repository: MoYan-101/CO2_capture_ML

# CO2 Capture Carbon Preprocessed Datasets

This folder stores the layered preprocessing outputs for the literature-curated `CO2` adsorption dataset.

## Recommended ML Training Datasets

Use these two datasets for model training:

1. Primary baseline dataset:
   [03_model_ready/co2_capture_carbon_structure_baseline.csv](/media/herryao/81ca6f19-78c8-470d-b5a1-5f35b4678058/work_dir/Document/Yan/CO2_Capture/data_preprocessing/preprocessed/co2_capture_carbon/03_model_ready/co2_capture_carbon_structure_baseline.csv:1)

   Model inputs:
   `Sbet (m2g-1)`, `Vtotal (cm3g-1)`, `Vmicro (cm3g-1)`, `P (bar)`, `T (K)`

   Metadata retained in CSV only:
   `Carbon precursors`, `Sample name`

   Target:

File: data_preprocessing/preprocessed/co2_capture_carbon/02_quality_filtered/co2_capture_carbon_target_complete.csv (part 7 of 7)
Ref number,Carbon precursors,Sample name,Sbet (m2g-1),Vtotal (cm3g-1),Vmicro (cm3g-1),P (bar),T (K),C (%),O (%),N (%),Uptake (mmolg-1),DOI,Year,Title
88,Banboo,BSSC-FeCl3-1,126.0,0.043,0.039,1.0,273.0,,,,2.019719818,https://doi.org/10.1016/j.jaap.2022.105742,2022,Preparation of microporous carbonaceous CO2 adsorbents by activating bamboo shoot shells with different chlorides: Experimental and theoretical calculations
88,Banboo,BSSC-FeCl3-2,220.0,0.117,0.116,1.0,273.0,,,,1.855090568,https://doi.org/10.1016/j.jaap.2022.105742,2022,Preparation of microporous carbonaceous CO2 adsorbents by activating bamboo shoot shells with different chlorides: Experimental and theoretical calculations
88,Banboo,BSSC-FeCl3-3,16.0,0.012,0.009,1.0,273.0,,,,1.209065762,https://doi.org/10.1016/j.jaap.2022.105742,2022,Preparation of microporous carbonaceous CO2 adsorbents by activating bamboo shoot shells with different chlorides: Experimental and theoretical calculations
88,Banboo,BSSC-ZnCl2-1,6.0,0.023,0.0,1.0,273.0,,,,1.399571696,https://doi.org/10.1016/j.jaap.2022.105742,2022,Preparation of microporous carbonaceous CO2 adsorbents by activating bamboo shoot shells with different chlorides: Experimental and theoretical calculations
88,Banboo,BSSC-ZnCl2-2,7.0,0.019,0.0,1.0,273.0,,,,1.21352726,https://doi.org/10.1016/j.jaap.2022.105742,2022,Preparation of microporous carbonaceous CO2 adsorbents by activating bamboo shoot shells with different chlorides: Experimental and theoretical calculations
88,Banboo,BSSC-ZnCl2-3,12.0,0.026,0.003,1.0,273.0,,,,1.827429285,https://doi.org/10.1016/j.jaap.2022.105742,2022,Preparation of microporous carbonaceous CO2 adsorbents by activating bamboo shoot shells with different chlorides: Experimental and theoretical calculations
88,Banboo,BSSC-CaCl2-700,376.0,0.138,0.13,1.0,273.0,,,,2.596145266,https://doi.org/10.1016/j.jaap.2022.105742,2022,Preparation of microporous carbonaceous CO2 adsorbents by activating bamboo shoot shells with different chlorides: Experimental and theoretical calculations
88,Banboo,BSSC700-CaCl2,541.0,0.235,0.203,1.0,273.0,,,,3.143570982,https://doi.org/10.1016/j.jaap.2022.105742,2022,Preparation of microporous carbonaceous CO2 adsorbents by activating bamboo shoot shells with different chlorides: Experimental and theoretical calculations
91,sawmill wood waste,WSW-A800-CO2-90 min-1 MPa,684.0,0.406,0.284,1.0,298.0,,,,1.77,https://doi.org/10.1016/j.tsep.2024.103075,2024,Improved CO2 capture capacity of waste sawmill dust derived activated carbon employing novel high-pressure CO2 activation
91,sawmill wood waste,WSW-A700-Steam-20 min,947.0,0.843,0.279,1.0,298.0,,,,1.59,https://doi.org/10.1016/j.tsep.2024.103075,2024,Improved CO2 capture capacity of waste sawmill dust derived activated carbon employing novel high-pressure CO2 activation
92,sodium lignosulfonate,C-LS-ZnCl2,1125.0,0.9085,0.5952,1.0,273.0,,42.88,,4.45,https://doi.org/10.1016/j.ccst.2024.100233,2024,Lignin-derived porous carbons for efficient CO2 adsorption
92,sodium lignosulfonate,C-LS-KOH,1998.4,0.9733,0.7446,1.0,273.0,,34.65,,3.98,https://doi.org/10.1016/j.ccst.2024.100233,2024,Lignin-derived porous carbons for efficient CO2 adsorption
92,sodium lignosulfonate,C-LS-BMC,738.14,0.6802,0.1359,1.0,273.0,,5.42,,2.53,https://doi.org/10.1016/j.ccst.2024.100233,2024,Lignin-derived porous carbons for efficient CO2 adsorption
92,sodium lignosulfonate,C-LS-MgO,1020.0,0.887,0.2397,1.0,273.0,,33.88,,2.24,https://doi.org/10.1016/j.ccst.2024.100233,2024,Lignin-derived porous carbons for efficient CO2 adsorption
92,sodium lignosulfonate,C-LS-ZnCl2,1125.0,0.9085,0.5952,1.0,298.0,,42.88,,2.68,https://doi.org/10.1016/j.ccst.2024.100233,2024,Lignin-derived porous carbons for efficient CO2 adsorption
92,sodium lignosulfonate,C-LS-KOH,1998.4,0.9733,0.7446,1.0,298.0,,34.65,,2.2,https://doi.org/10.1016/j.ccst.2024.100233,2024,Lignin-derived porous carbons for efficient CO2 adsorption
92,sodium lignosulfonate,C-LS-BMC,738.14,0.6802,0.1359,1.0,298.0,,5.42,,1.62,https://doi.org/10.1016/j.ccst.2024.100233,2024,Lignin-derived porous carbons for efficient CO2 adsorption
92,sodium lignosulfonate,C-LS-MgO,1020.0,0.887,0.2397,1.0,298.0,,33.88,,1.52,https://doi.org/10.1016/j.ccst.2024.100233,2024,Lignin-derived porous carbons for efficient CO2 adsorption
93,Black liquor lignin,C-BLL-ZnCl2,896.36,0.3636,0.324,1.0,273.0,,40.98,,2.96,https://doi.org/10.1016/j.joei.2023.101179,2023,Preparation of porous carbon materials from black liquor lignin and its utilization as CO2 adsorbents
93,Black liquor lignin,C-BLL-KOH,1336.5,0.5702,0.5315,1.0,273.0,,51.06,,5.2,https://doi.org/10.1016/j.joei.2023.101179,2023,Preparation of porous carbon materials from black liquor lignin and its utilization as CO2 adsorbents
93,Black liquor lignin,C-BLL-BMC,681.04,0.5398,0.317,1.0,273.0,,21.83,,2.2,https://doi.org/10.1016/j.joei.2023.101179,2023,Preparation of porous carbon materials from black liquor lignin and its utilization as CO2 adsorbents
93,Black liquor lignin,C-BLL-MgO,361.61,0.3416,0.1525,1.0,273.0,,21.38,,2.01,https://doi.org/10.1016/j.joei.2023.101179,2023,Preparation of porous carbon materials from black liquor lignin and its utilization as CO2 adsorbents
93,Black liquor lignin,C-BLL-ZnCl2,896.36,0.3636,0.324,1.0,298.0,,40.98,,2.26,https://doi.org/10.1016/j.joei.2023.101179,2023,Preparation of porous carbon materials from black liquor lignin and its utilization as CO2 adsorbents
93,Black liquor lignin,C-BLL-KOH,1336.5,0.5702,0.5315,1.0,298.0,,51.06,,3.6,https://doi.org/10.1016/j.joei.2023.101179,2023,Preparation of porous carbon materials from black liquor lignin and its utilization as CO2 adsorbents
93,Black liquor lignin,C-BLL-BMC,681.04,0.5398,0.317,1.0,298.0,,21.83,,1.75,https://doi.org/10.1016/j.joei.2023.101179,2023,Preparation of porous carbon materials from black liquor lignin and its utilization as CO2 adsorbents
93,Black liquor lignin,C-BLL-MgO,361.61,0.3416,0.1525,1.0,298.0,,21.38,,1.43,https://doi.org/10.1016/j.joei.2023.101179,2023,Preparation of porous carbon materials from black liquor lignin and its utilization as CO2 adsorbents
93,Black liquor lignin,C-BLL-ZnCl2,896.36,0.3636,0.324,1.0,333.0,,40.98,,1.4,https://doi.org/10.1016/j.joei.2023.101179,2023,Preparation of porous carbon materials from black liquor lignin and its utilization as CO2 adsorbents
93,Black liquor lignin,C-BLL-KOH,1336.5,0.5702,0.5315,1.0,333.0,,51.06,,2.23,https://doi.org/10.1016/j.joei.2023.101179,2023,Preparation of porous carbon materials from black liquor lignin and its utilization as CO2 adsorbents
93,Black liquor lignin,C-BLL-BMC,681.04,0.5398,0.317,1.0,333.0,,21.83,,1.11,https://doi.org/10.1016/j.joei.2023.101179,2023,Preparation of porous carbon materials from black liquor lignin and its utilization as CO2 adsorbents
93,Black liquor lignin,C-BLL-MgO,361.61,0.3416,0.1525,1.0,333.0,,21.38,,0.89,https://doi.org/10.1016/j.joei.2023.101179,2023,Preparation of porous carbon materials from black liquor lignin and its utilization as CO2 adsorbents
94,wood chips,BC/M/S/T550/R15/H120,974.46,0.51,0.39,1.0,298.0,78.69,14.18,2.32,4.54,https://doi.org/10.1016/j.seppur.2024.129403,2025,Eutectic molten salt assisted fabrication of microporous biochar for greenhouse gases adsorption
95,Rice husk,RHC1,2385.0,1.22,0.74,1.0,298.0,21.74,50.51,,4.731818182,https://doi.org/10.1016/j.cej.2024.151583,2024,Rice husk waste-derived super-biochar with the max surface area and Philic-CO2 textural structure: Boosting effect and mechanism of post-desilication
95,Rice husk,RHC2,4393.0,2.26,1.02,1.0,298.0,87.81,9.02,,7.761363636,https://doi.org/10.1016/j.cej.2024.151583,2024,Rice husk waste-derived super-biochar with the max surface area and Philic-CO2 textural structure: Boosting effect and mechanism of post-desilication
96,wood sawdust,ACHTS200,787.06,0.4,0.3,1.0,298.0,,,,3.753,10.1007/s10450-024-00542-y,2024,"Hydrochar-derived activated carbons from poplar and spruce sawdust: synthesis, characteristics and carbon adsorption performance"
96,wood sawdust,ACHTS220,1231.57,0.62,0.44,1.0,298.0,,,,3.43,10.1007/s10450-024-00542-y,2024,"Hydrochar-derived activated carbons from poplar and spruce sawdust: synthesis, characteristics and carbon adsorption performance"
98,Spider silks,SS-NACF,2730.0,1.56,,25.0,298.0,,,,15.4,https://doi.org/10.1016/j.jcou.2023.102401,2023,Spider silk-derived nanoporous activated carbon fiber for CO2 capture and CH4 and H2 storage
99,medicinal herbs,SMPC,3410.0,2.045,1.137,1.0,273.0,93.89,4.29,0.31,3.78,https://doi.org/10.1016/j.colsurfa.2023.131327,2023,Ultra-high specific surface area porous carbons derived from Chinese medicinal herbal residues with potential applications in supercapacitors and CO2 capture
99,medicinal herbs,ARPC,3399.0,2.095,1.181,1.0,273.0,95.38,4.54,0.08,4.1,https://doi.org/10.1016/j.colsurfa.2023.131327,2023,Ultra-high specific surface area porous carbons derived from Chinese medicinal herbal residues with potential applications in supercapacitors and CO2 capture
99,medicinal herbs,DHRPC,3262.0,1.775,1.382,1.0,273.0,96.33,3.38,0.29,4.88,https://doi.org/10.1016/j.colsurfa.2023.131327,2023,Ultra-high specific surface area porous carbons derived from Chinese medicinal herbal residues with potential applications in supercapacitors and CO2 capture
99,medicinal herbs,SMPC,3410.0,2.045,1.137,30.0,298.0,93.89,4.29,0.31,29.0,https://doi.org/10.1016/j.colsurfa.2023.131327,2023,Ultra-high specific surface area porous carbons derived from Chinese medicinal herbal residues with potential applications in supercapacitors and CO2 capture
99,medicinal herbs,ARPC,3399.0,2.095,1.181,30.0,298.0,95.38,4.54,0.08,30.0,https://doi.org/10.1016/j.colsurfa.2023.131327,2023,Ultra-high specific surface area porous carbons derived from Chinese medicinal herbal residues with potential applications in supercapacitors and CO2 capture
99,medicinal herbs,DHRPC,3262.0,1.775,1.382,30.0,298.0,96.33,3.38,0.29,29.4,https://doi.org/10.1016/j.colsurfa.2023.131327,2023,Ultra-high specific surface area porous carbons derived from Chinese medicinal herbal residues with potential applications in supercapacitors and CO2 capture
100,Corn straw,4–9-2-m,2375.22,1.17,0.97,10.0,298.0,79.67,18.15,1.19,11.13,https://doi.org/10.1016/j.cej.2024.153403,2024,Straw-based biochar prepared from multi-step KOH activation and its structure-effect relationship of CO2 capture under atmospheric/pressurized conditions via experimental analysis and MD/DFT calculations
100,Corn straw,4–9-4-m,3006.41,1.8,1.14,10.0,298.0,80.72,17.45,1.06,11.97,https://doi.org/10.1016/j.cej.2024.153403,2024,Straw-based biochar prepared from multi-step KOH activation and its structure-effect relationship of CO2 capture under atmospheric/pressurized conditions via experimental analysis and MD/DFT calculations
100,Corn straw,4–9-2-d,119.57,0.062,0.049,10.0,298.0,85.47,13.0,0.72,3.51,https://doi.org/10.1016/j.cej.2024.153403,2024,Straw-based biochar prepared from multi-step KOH activation and its structure-effect relationship of CO2 capture under atmospheric/pressurized conditions via experimental analysis and MD/DFT calculations
100,Corn straw,4–9-4-d,179.67,0.084,0.071,10.0,298.0,86.44,12.09,0.72,4.76,https://doi.org/10.1016/j.cej.2024.153403,2024,Straw-based biochar prepared from multi-step KOH activation and its structure-effect relationship of CO2 capture under atmospheric/pressurized conditions via experimental analysis and MD/DFT calculations
100,Corn straw,4–9-2d-2 m,2374.55,1.25,0.96,10.0,298.0,80.19,17.18,1.85,10.91,https://doi.org/10.1016/j.cej.2024.153403,2024,Straw-based biochar prepared from multi-step KOH activation and its structure-effect relationship of CO2 capture under atmospheric/pressurized conditions via experimental analysis and MD/DFT calculations
100,Corn straw,H-4–9-4-m,3567.33,2.05,1.3,10.0,298.0,86.34,12.31,0.72,13.25,https://doi.org/10.1016/j.cej.2024.153403,2024,Straw-based biochar prepared from multi-step KOH activation and its structure-effect relationship of CO2 capture under atmospheric/pressurized conditions via experimental analysis and MD/DFT calculations
100,Corn straw,4–9-2-m,2375.22,1.17,0.97,20.0,298.0,79.67,18.15,1.19,14.68,https://doi.org/10.1016/j.cej.2024.153403,2024,Straw-based biochar prepared from multi-step KOH activation and its structure-effect relationship of CO2 capture under atmospheric/pressurized conditions via experimental analysis and MD/DFT calculations
100,Corn straw,4–9-4-m,3006.41,1.8,1.14,20.0,298.0,80.72,17.45,1.06,18.43,https://doi.org/10.1016/j.cej.2024.153403,2024,Straw-based biochar prepared from multi-step KOH activation and its structure-effect relationship of CO2 capture under atmospheric/pressurized conditions via experimental analysis and MD/DFT calculations
100,Corn straw,4–9-2-d,119.57,0.062,0.049,20.0,298.0,85.47,13.0,0.72,3.74,https://doi.org/10.1016/j.cej.2024.153403,2024,Straw-based biochar prepared from multi-step KOH activation and its structure-effect relationship of CO2 capture under atmospheric/pressurized conditions via experimental analysis and MD/DFT calculations
100,Corn straw,4–9-4-d,179.67,0.084,0.071,20.0,298.0,86.44,12.09,0.72,5.07,https://doi.org/10.1016/j.cej.2024.153403,2024,Straw-based biochar prepared from multi-step KOH activation and its structure-effect relationship of CO2 capture under atmospheric/pressurized conditions via experimental analysis and MD/DFT calculations
100,Corn straw,4–9-2d-2 m,2374.55,1.25,0.96,20.0,298.0,80.19,17.18,1.85,15.29,https://doi.org/10.1016/j.cej.2024.153403,2024,Straw-based biochar prepared from multi-step KOH activation and its structure-effect relationship of CO2 capture under atmospheric/pressurized conditions via experimental analysis and MD/DFT calculations
100,Corn straw,H-4–9-4-m,3567.33,2.05,1.3,20.0,298.0,86.34,12.31,0.72,19.87,https://doi.org/10.1016/j.cej.2024.153403,2024,Straw-based biochar prepared from multi-step KOH activation and its structure-effect relationship of CO2 capture under atmospheric/pressurized conditions via experimental analysis and MD/DFT calculations
100,Corn straw,4–9-2-m,2375.22,1.17,0.97,30.0,298.0,79.67,18.15,1.19,16.55,https://doi.org/10.1016/j.cej.2024.153403,2024,Straw-based biochar prepared from multi-step KOH activation and its structure-effect relationship of CO2 capture under atmospheric/pressurized conditions via experimental analysis and MD/DFT calculations
100,Corn straw,4–9-4-m,3006.41,1.8,1.14,30.0,298.0,80.72,17.45,1.06,23.07,https://doi.org/10.1016/j.cej.2024.153403,2024,Straw-based biochar prepared from multi-step KOH activation and its structure-effect relationship of CO2 capture under atmospheric/pressurized conditions via experimental analysis and MD/DFT calculations
100,Corn straw,4–9-2-d,119.57,0.062,0.049,30.0,298.0,85.47,13.0,0.72,3.98,https://doi.org/10.1016/j.cej.2024.153403,2024,Straw-based biochar prepared from multi-step KOH activation and its structure-effect relationship of CO2 capture under atmospheric/pressurized conditions via experimental analysis and MD/DFT calculations
100,Corn straw,4–9-4-d,179.67,0.084,0.071,30.0,298.0,86.44,12.09,0.72,5.58,https://doi.org/10.1016/j.cej.2024.153403,2024,Straw-based biochar prepared from multi-step KOH activation and its structure-effect relationship of CO2 capture under atmospheric/pressurized conditions via experimental analysis and MD/DFT calculations
100,Corn straw,4–9-2d-2 m,2374.55,1.25,0.96,30.0,298.0,80.19,17.18,1.85,17.22,https://doi.org/10.1016/j.cej.2024.153403,2024,Straw-based biochar prepared from multi-step KOH activation and its structure-effect relationship of CO2 capture under atmospheric/pressurized conditions via experimental analysis and MD/DFT calculations
100,Corn straw,H-4–9-4-m,3567.33,2.05,1.3,30.0,298.0,86.34,12.31,0.72,24.77,https://doi.org/10.1016/j.cej.2024.153403,2024,Straw-based biochar prepared from multi-step KOH activation and its structure-effect relationship of CO2 capture under atmospheric/pressurized conditions via experimental analysis and MD/DFT calculations
101,Pitch,HPCNF-4,440.3,0.9,0.13,0.15,273.0,89.67,6.34,3.99,1.21,https://doi.org/10.1016/j.est.2024.110636,2024,Ball-flower-like hierarchically porous carbons via a “work-in-tandem” strategy for effective energy storage and CO2 capture
101,Pitch,HPCNF-5,529.7,1.11,0.15,0.15,273.0,90.4,6.58,3.01,1.57,https://doi.org/10.1016/j.est.2024.110636,2024,Ball-flower-like hierarchically porous carbons via a “work-in-tandem” strategy for effective energy storage and CO2 capture
101,Pitch,HPCNF-6,737.9,1.72,0.19,0.15,273.0,91.12,5.93,2.95,1.25,https://doi.org/10.1016/j.est.2024.110636,2024,Ball-flower-like hierarchically porous carbons via a “work-in-tandem” strategy for effective energy storage and CO2 capture
101,Pitch,HPCNF-8,795.3,2.18,0.19,0.15,273.0,91.49,5.24,3.27,1.26,https://doi.org/10.1016/j.est.2024.110636,2024,Ball-flower-like hierarchically porous carbons via a “work-in-tandem” strategy for effective energy storage and CO2 capture
101,Pitch,HPCNF-4,440.3,0.9,0.13,0.15,298.0,89.67,6.34,3.99,0.76,https://doi.org/10.1016/j.est.2024.110636,2024,Ball-flower-like hierarchically porous carbons via a “work-in-tandem” strategy for effective energy storage and CO2 capture
101,Pitch,HPCNF-5,529.7,1.11,0.15,0.15,298.0,90.4,6.58,3.01,0.88,https://doi.org/10.1016/j.est.2024.110636,2024,Ball-flower-like hierarchically porous carbons via a “work-in-tandem” strategy for effective energy storage and CO2 capture
101,Pitch,HPCNF-6,737.9,1.72,0.19,0.15,298.0,91.12,5.93,2.95,0.71,https://doi.org/10.1016/j.est.2024.110636,2024,Ball-flower-like hierarchically porous carbons via a “work-in-tandem” strategy for effective energy storage and CO2 capture
101,Pitch,HPCNF-8,795.3,2.18,0.19,0.15,298.0,91.49,5.24,3.27,0.73,https://doi.org/10.1016/j.est.2024.110636,2024,Ball-flower-like hierarchically porous carbons via a “work-in-tandem” strategy for effective energy storage and CO2 capture
101,Pitch,HPCNF-4,440.3,0.9,0.13,1.0,273.0,89.67,6.34,3.99,2.77,https://doi.org/10.1016/j.est.2024.110636,2024,Ball-flower-like hierarchically porous carbons via a “work-in-tandem” strategy for effective energy storage and CO2 capture
101,Pitch,HPCNF-5,529.7,1.11,0.15,1.0,273.0,90.4,6.58,3.01,3.57,https://doi.org/10.1016/j.est.2024.110636,2024,Ball-flower-like hierarchically porous carbons via a “work-in-tandem” strategy for effective energy storage and CO2 capture
101,Pitch,HPCNF-6,737.9,1.72,0.19,1.0,273.0,91.12,5.93,2.95,3.41,https://doi.org/10.1016/j.est.2024.110636,2024,Ball-flower-like hierarchically porous carbons via a “work-in-tandem” strategy for effective energy storage and CO2 capture
101,Pitch,HPCNF-8,795.3,2.18,0.19,1.0,273.0,91.49,5.24,3.27,3.45,https://doi.org/10.1016/j.est.2024.110636,2024,Ball-flower-like hierarchically porous carbons via a “work-in-tandem” strategy for effective energy storage and CO2 capture
101,Pitch,HPCNF-4,440.3,0.9,0.13,1.0,298.0,89.67,6.34,3.99,2.05,https://doi.org/10.1016/j.est.2024.110636,2024,Ball-flower-like hierarchically porous carbons via a “work-in-tandem” strategy for effective energy storage and CO2 capture
101,Pitch,HPCNF-5,529.7,1.11,0.15,1.0,298.0,90.4,6.58,3.01,2.44,https://doi.org/10.1016/j.est.2024.110636,2024,Ball-flower-like hierarchically porous carbons via a “work-in-tandem” strategy for effective energy storage and CO2 capture
101,Pitch,HPCNF-6,737.9,1.72,0.19,1.0,298.0,91.12,5.93,2.95,2.28,https://doi.org/10.1016/j.est.2024.110636,2024,Ball-flower-like hierarchically porous carbons via a “work-in-tandem” strategy for effective energy storage and CO2 capture
101,Pitch,HPCNF-8,795.3,2.18,0.19,1.0,298.0,91.49,5.24,3.27,2.41,https://doi.org/10.1016/j.est.2024.110636,2024,Ball-flower-like hierarchically porous carbons via a “work-in-tandem” strategy for effective energy storage and CO2 capture
102,Orange peel,OPMK-900,2130.0,,0.5106,1.0,273.0,83.4,13.8,2.8,6.67,https://doi.org/10.1016/j.scitotenv.2022.157805,2022,Valorization of orange peel waste to tunable heteroatom-doped hydrochar-derived microporous carbons for selective CO2 adsorption and separation
102,Orange peel,OPK-900,1889.0,,0.6174,1.0,273.0,85.3,14.7,,6.45,https://doi.org/10.1016/j.scitotenv.2022.157805,2022,Valorization of orange peel waste to tunable heteroatom-doped hydrochar-derived microporous carbons for selective CO2 adsorption and separation
102,Orange peel,OPMK-800,1946.0,,0.4075,1.0,273.0,83.1,13.1,3.8,5.19,https://doi.org/10.1016/j.scitotenv.2022.157805,2022,Valorization of orange peel waste to tunable heteroatom-doped hydrochar-derived microporous carbons for selective CO2 adsorption and separation
102,Orange peel,OPK-800,1771.0,,0.2845,1.0,273.0,85.6,14.4,,4.59,https://doi.org/10.1016/j.scitotenv.2022.157805,2022,Valorization of orange peel waste to tunable heteroatom-doped hydrochar-derived microporous carbons for selective CO2 adsorption and separation
102,Orange peel,OPMK-700,1830.0,,0.3981,1.0,273.0,80.2,14.1,5.7,4.27,https://doi.org/10.1016/j.scitotenv.2022.157805,2022,Valorization of orange peel waste to tunable heteroatom-doped hydrochar-derived microporous carbons for selective CO2 adsorption and separation
102,Orange peel,OPK-700,1683.0,,0.3165,1.0,273.0,83.9,16.1,,4.11,https://doi.org/10.1016/j.scitotenv.2022.157805,2022,Valorization of orange peel waste to tunable heteroatom-doped hydrochar-derived microporous carbons for selective CO2 adsorption and separation
102,Orange peel,OPK-12,1369.0,,0.227,1.0,273.0,85.4,14.6,,3.71,https://doi.org/10.1016/j.scitotenv.2022.157805,2022,Valorization of orange peel waste to tunable heteroatom-doped hydrochar-derived microporous carbons for selective CO2 adsorption and separation
102,Orange peel,OPK-11,530.0,,0.1837,1.0,273.0,84.2,15.8,,3.47,https://doi.org/10.1016/j.scitotenv.2022.157805,2022,Valorization of orange peel waste to tunable heteroatom-doped hydrochar-derived microporous carbons for selective CO2 adsorption and separation
102,Orange peel,OP-M-K,1993.0,,0.3299,1.0,273.0,88.3,7.5,4.2,3.16,https://doi.org/10.1016/j.scitotenv.2022.157805,2022,Valorization of orange peel waste to tunable heteroatom-doped hydrochar-derived microporous carbons for selective CO2 adsorption and separation
102,Orange peel,OPM,87.0,,0.0002,1.0,273.0,81.5,8.7,9.8,2.23,https://doi.org/10.1016/j.scitotenv.2022.157805,2022,Valorization of orange peel waste to tunable heteroatom-doped hydrochar-derived microporous carbons for selective CO2 adsorption and separation
102,Orange peel,OPMK-900,2130.0,,0.5106,1.0,283.0,83.4,13.8,2.8,5.41,https://doi.org/10.1016/j.scitotenv.2022.157805,2022,Valorization of orange peel waste to tunable heteroatom-doped hydrochar-derived microporous carbons for selective CO2 adsorption and separation
102,Orange peel,OPK-900,1889.0,,0.6174,1.0,283.0,85.3,14.7,,5.27,https://doi.org/10.1016/j.scitotenv.2022.157805,2022,Valorization of orange peel waste to tunable heteroatom-doped hydrochar-derived microporous carbons for selective CO2 adsorption and separation
102,Orange peel,OPMK-800,1946.0,,0.4075,1.0,283.0,83.1,13.1,3.8,4.91,https://doi.org/10.1016/j.scitotenv.2022.157805,2022,Valorization of orange peel waste to tunable heteroatom-doped hydrochar-derived microporous carbons for selective CO2 adsorption and separation
102,Orange peel,OPK-800,1771.0,,0.2845,1.0,283.0,85.6,14.4,,4.35,https://doi.org/10.1016/j.scitotenv.2022.157805,2022,Valorization of orange peel waste to tunable heteroatom-doped hydrochar-derived microporous carbons for selective CO2 adsorption and separation
102,Orange peel,OPMK-700,1830.0,,0.3981,1.0,283.0,80.2,14.1,5.7,4.01,https://doi.org/10.1016/j.scitotenv.2022.157805,2022,Valorization of orange peel waste to tunable heteroatom-doped hydrochar-derived microporous carbons for selective CO2 adsorption and separation
102,Orange peel,OPK-700,1683.0,,0.3165,1.0,283.0,83.9,16.1,,3.89,https://doi.org/10.1016/j.scitotenv.2022.157805,2022,Valorization of orange peel waste to tunable heteroatom-doped hydrochar-derived microporous carbons for selective CO2 adsorption and separation
102,Orange peel,OPK-12,1369.0,,0.227,1.0,283.0,85.4,14.6,,3.42,https://doi.org/10.1016/j.scitotenv.2022.157805,2022,Valorization of orange peel waste to tunable heteroatom-doped hydrochar-derived microporous carbons for selective CO2 adsorption and separation
102,Orange peel,OPK-11,530.0,,0.1837,1.0,283.0,84.2,15.8,,3.16,https://doi.org/10.1016/j.scitotenv.2022.157805,2022,Valorization of orange peel waste to tunable heteroatom-doped hydrochar-derived microporous carbons for selective CO2 adsorption and separation
102,Orange peel,OP-M-K,1993.0,,0.3299,1.0,283.0,88.3,7.5,4.2,2.65,https://doi.org/10.1016/j.scitotenv.2022.157805,2022,Valorization of orange peel waste to tunable heteroatom-doped hydrochar-derived microporous carbons for selective CO2 adsorption and separation
102,Orange peel,OPM,87.0,,0.0002,1.0,283.0,81.5,8.7,9.8,2.12,https://doi.org/10.1016/j.scitotenv.2022.157805,2022,Valorization of orange peel waste to tunable heteroatom-doped hydrochar-derived microporous carbons for selective CO2 adsorption and separation
102,Orange peel,OPMK-900,2130.0,,0.5106,1.0,298.0,83.4,13.8,2.8,3.97,https://doi.org/10.1016/j.scitotenv.2022.157805,2022,Valorization of orange peel waste to tunable heteroatom-doped hydrochar-derived microporous carbons for selective CO2 adsorption and separation
102,Orange peel,OPK-900,1889.0,,0.6174,1.0,298.0,85.3,14.7,,3.82,https://doi.org/10.1016/j.scitotenv.2022.157805,2022,Valorization of orange peel waste to tunable heteroatom-doped hydrochar-derived microporous carbons for selective CO2 adsorption and separation
102,Orange peel,OPMK-800,1946.0,,0.4075,1.0,298.0,83.1,13.1,3.8,3.57,https://doi.org/10.1016/j.scitotenv.2022.157805,2022,Valorization of orange peel waste to tunable heteroatom-doped hydrochar-derived microporous carbons for selective CO2 adsorption and separation
102,Orange peel,OPK-800,1771.0,,0.2845,1.0,298.0,85.6,14.4,,3.32,https://doi.org/10.1016/j.scitotenv.2022.157805,2022,Valorization of orange peel waste to tunable heteroatom-doped hydrochar-derived microporous carbons for selective CO2 adsorption and separation
102,Orange peel,OPMK-700,1830.0,,0.3981,1.0,298.0,80.2,14.1,5.7,3.13,https://doi.org/10.1016/j.scitotenv.2022.157805,2022,Valorization of orange peel waste to tunable heteroatom-doped hydrochar-derived microporous carbons for selective CO2 adsorption and separation
102,Orange peel,OPK-700,1683.0,,0.3165,1.0,298.0,83.9,16.1,,2.88,https://doi.org/10.1016/j.scitotenv.2022.157805,2022,Valorization of orange peel waste to tunable heteroatom-doped hydrochar-derived microporous carbons for selective CO2 adsorption and separation
102,Orange peel,OPK-12,1369.0,,0.227,1.0,298.0,85.4,14.6,,2.53,https://doi.org/10.1016/j.scitotenv.2022.157805,2022,Valorization of orange peel waste to tunable heteroatom-doped hydrochar-derived microporous carbons for selective CO2 adsorption and separation
102,Orange peel,OPK-11,530.0,,0.1837,1.0,298.0,84.2,15.8,,2.32,https://doi.org/10.1016/j.scitotenv.2022.157805,2022,Valorization of orange peel waste to tunable heteroatom-doped hydrochar-derived microporous carbons for selective CO2 adsorption and separation
102,Orange peel,OP-M-K,1993.0,,0.3299,1.0,298.0,88.3,7.5,4.2,1.86,https://doi.org/10.1016/j.scitotenv.2022.157805,2022,Valorization of orange peel waste to tunable heteroatom-doped hydrochar-derived microporous carbons for selective CO2 adsorption and separation
102,Orange peel,OPM,87.0,,0.0002,1.0,298.0,81.5,8.7,9.8,1.72,https://doi.org/10.1016/j.scitotenv.2022.157805,2022,Valorization of orange peel waste to tunable heteroatom-doped hydrochar-derived microporous carbons for selective CO2 adsorption and separation
103,Rice husk,CRHKOH3-1,183.69,0.098,0.0228,1.0,298.0,,,,2.22,https://doi.org/10.24275/rmiq/Mat2528,2022,CO2 capture on an optimally prepared highly microporous KOH-activated carbon from rice husk
103,Rice husk,CRHKOH2-1,474.16,0.3381,0.1716,1.0,298.0,,,,2.31,https://doi.org/10.24275/rmiq/Mat2528,2022,CO2 capture on an optimally prepared highly microporous KOH-activated carbon from rice husk
103,Rice husk,CRHKOH1-1,626.92,0.7727,0.5753,1.0,298.0,,,,2.36,https://doi.org/10.24275/rmiq/Mat2528,2022,CO2 capture on an optimally prepared highly microporous KOH-activated carbon from rice husk
103,Rice husk,CRHKOH1-2,629.7,0.76,0.5492,1.0,298.0,,,,2.4,https://doi.org/10.24275/rmiq/Mat2528,2022,CO2 capture on an optimally prepared highly microporous KOH-activated carbon from rice husk
103,Rice husk,CRHKOH1-3,1384.4,1.0854,0.5775,1.0,298.0,,,,2.517727273,https://doi.org/10.24275/rmiq/Mat2528,2022,CO2 capture on an optimally prepared highly microporous KOH-activated carbon from rice husk
104,Peanut shells,1–0,502.23,0.211,,1.0,298.0,91.73,8.27,,2.17,https://doi.org/10.1016/j.biombioe.2024.107148,2024,Enhancing CO2 capture with K2CO3-activated carbon derived from peanut shell
104,Peanut shells,1–0.5,750.16,0.32,,1.0,298.0,,,,2.71,https://doi.org/10.1016/j.biombioe.2024.107148,2024,Enhancing CO2 capture with K2CO3-activated carbon derived from peanut shell
104,Peanut shells,1–1,1087.92,0.433,,1.0,298.0,,,,3.33,https://doi.org/10.1016/j.biombioe.2024.107148,2024,Enhancing CO2 capture with K2CO3-activated carbon derived from peanut shell
104,Peanut shells,1–2,1150.02,0.464,,1.0,298.0,92.64,7.36,,3.76,https://doi.org/10.1016/j.biombioe.2024.107148,2024,Enhancing CO2 capture with K2CO3-activated carbon derived from peanut shell
104,Peanut shells,1–0,502.23,0.211,,1.0,273.0,91.73,8.27,,2.88,https://doi.org/10.1016/j.biombioe.2024.107148,2024,Enhancing CO2 capture with K2CO3-activated carbon derived from peanut shell
104,Peanut shells,1–0.5,750.16,0.32,,1.0,273.0,,,,4.43,https://doi.org/10.1016/j.biombioe.2024.107148,2024,Enhancing CO2 capture with K2CO3-activated carbon derived from peanut shell
104,Peanut shells,1–1,1087.92,0.433,,1.0,273.0,,,,5.34,https://doi.org/10.1016/j.biombioe.2024.107148,2024,Enhancing CO2 capture with K2CO3-activated carbon derived from peanut shell
104,Peanut shells,1–2,1150.02,0.464,,1.0,273.0,92.64,7.36,,5.7,https://doi.org/10.1016/j.biombioe.2024.107148,2024,Enhancing CO2 capture with K2CO3-activated carbon derived from peanut shell
105,almond skin,ASPC5-2,3007.0,,0.69,1.0,273.0,,,,5.92,https://doi.org/10.1016/j.carbon.2024.119372,2024,Almond skin derived porous biocarbon nanoarchitectonics with tunable micro and mesoporosity for CO2 adsorption and supercapacitors
105,almond skin,ASPC5-3,3166.0,,0.49,1.0,273.0,,,,4.61,https://doi.org/10.1016/j.carbon.2024.119372,2024,Almond skin derived porous biocarbon nanoarchitectonics with tunable micro and mesoporosity for CO2 adsorption and supercapacitors
105,almond skin,ASPC5-3.5,3366.0,,,1.0,273.0,,,,5.08,https://doi.org/10.1016/j.carbon.2024.119372,2024,Almond skin derived porous biocarbon nanoarchitectonics with tunable micro and mesoporosity for CO2 adsorption and supercapacitors
105,almond skin,ASPC5-4,3535.0,,,1.0,273.0,,,,4.96,https://doi.org/10.1016/j.carbon.2024.119372,2024,Almond skin derived porous biocarbon nanoarchitectonics with tunable micro and mesoporosity for CO2 adsorption and supercapacitors
105,almond skin,ASPC5-4.5,3268.0,,,1.0,273.0,,,,4.05,https://doi.org/10.1016/j.carbon.2024.119372,2024,Almond skin derived porous biocarbon nanoarchitectonics with tunable micro and mesoporosity for CO2 adsorption and supercapacitors
105,almond skin,ASPC5-2,3007.0,,0.69,1.0,283.0,,,,4.49,https://doi.org/10.1016/j.carbon.2024.119372,2024,Almond skin derived porous biocarbon nanoarchitectonics with tunable micro and mesoporosity for CO2 adsorption and supercapacitors
105,almond skin,ASPC5-3,3166.0,,0.49,1.0,283.0,,,,3.49,https://doi.org/10.1016/j.carbon.2024.119372,2024,Almond skin derived porous biocarbon nanoarchitectonics with tunable micro and mesoporosity for CO2 adsorption and supercapacitors
105,almond skin,ASPC5-3.5,3366.0,,,1.0,283.0,,,,3.84,https://doi.org/10.1016/j.carbon.2024.119372,2024,Almond skin derived porous biocarbon nanoarchitectonics with tunable micro and mesoporosity for CO2 adsorption and supercapacitors
105,almond skin,ASPC5-4,3535.0,,,1.0,283.0,,,,3.81,https://doi.org/10.1016/j.carbon.2024.119372,2024,Almond skin derived porous biocarbon nanoarchitectonics with tunable micro and mesoporosity for CO2 adsorption and supercapacitors
105,almond skin,ASPC5-4.5,3268.0,,,1.0,283.0,,,,3.13,https://doi.org/10.1016/j.carbon.2024.119372,2024,Almond skin derived porous biocarbon nanoarchitectonics with tunable micro and mesoporosity for CO2 adsorption and supercapacitors
105,almond skin,ASPC5-2,3007.0,,0.69,1.0,298.0,,,,3.16,https://doi.org/10.1016/j.carbon.2024.119372,2024,Almond skin derived porous biocarbon nanoarchitectonics with tunable micro and mesoporosity for CO2 adsorption and supercapacitors
105,almond skin,ASPC5-3,3166.0,,0.49,1.0,298.0,,,,2.39,https://doi.org/10.1016/j.carbon.2024.119372,2024,Almond skin derived porous biocarbon nanoarchitectonics with tunable micro and mesoporosity for CO2 adsorption and supercapacitors
105,almond skin,ASPC5-3.5,3366.0,,,1.0,298.0,,,,2.68,https://doi.org/10.1016/j.carbon.2024.119372,2024,Almond skin derived porous biocarbon nanoarchitectonics with tunable micro and mesoporosity for CO2 adsorption and supercapacitors
105,almond skin,ASPC5-4,3535.0,,,1.0,298.0,,,,2.68,https://doi.org/10.1016/j.carbon.2024.119372,2024,Almond skin derived porous biocarbon nanoarchitectonics with tunable micro and mesoporosity for CO2 adsorption and supercapacitors
105,almond skin,ASPC5-4.5,3268.0,,,1.0,298.0,,,,2.15,https://doi.org/10.1016/j.carbon.2024.119372,2024,Almond skin derived porous biocarbon nanoarchitectonics with tunable micro and mesoporosity for CO2 adsorption and supercapacitors
105,almond skin,ASPC5-2,3007.0,,0.69,30.0,273.0,,,,29.2,https://doi.org/10.1016/j.carbon.2024.119372,2024,Almond skin derived porous biocarbon nanoarchitectonics with tunable micro and mesoporosity for CO2 adsorption and supercapacitors
105,almond skin,ASPC5-3,3166.0,,0.49,30.0,273.0,,,,25.61,https://doi.org/10.1016/j.carbon.2024.119372,2024,Almond skin derived porous biocarbon nanoarchitectonics with tunable micro and mesoporosity for CO2 adsorption and supercapacitors
105,almond skin,ASPC5-3.5,3366.0,,,30.0,273.0,,,,37.6,https://doi.org/10.1016/j.carbon.2024.119372,2024,Almond skin derived porous biocarbon nanoarchitectonics with tunable micro and mesoporosity for CO2 adsorption and supercapacitors
105,almond skin,ASPC5-4,3535.0,,,30.0,273.0,,,,39.81,https://doi.org/10.1016/j.carbon.2024.119372,2024,Almond skin derived porous biocarbon nanoarchitectonics with tunable micro and mesoporosity for CO2 adsorption and supercapacitors
105,almond skin,ASPC5-4.5,3268.0,,,30.0,273.0,,,,37.3,https://doi.org/10.1016/j.carbon.2024.119372,2024,Almond skin derived porous biocarbon nanoarchitectonics with tunable micro and mesoporosity for CO2 adsorption and supercapacitors
105,almond skin,ASPC5-2,3007.0,,0.69,30.0,283.0,,,,27.4,https://doi.org/10.1016/j.carbon.2024.119372,2024,Almond skin derived porous biocarbon nanoarchitectonics with tunable micro and mesoporosity for CO2 adsorption and supercapacitors
105,almond skin,ASPC5-3,3166.0,,0.49,30.0,283.0,,,,24.07,https://doi.org/10.1016/j.carbon.2024.119372,2024,Almond skin derived porous biocarbon nanoarchitectonics with tunable micro and mesoporosity for CO2 adsorption and supercapacitors
105,almond skin,ASPC5-3.5,3366.0,,,30.0,283.0,,,,33.6,https://doi.org/10.1016/j.carbon.2024.119372,2024,Almond skin derived porous biocarbon nanoarchitectonics with tunable micro and mesoporosity for CO2 adsorption and supercapacitors
105,almond skin,ASPC5-4,3535.0,,,30.0,283.0,,,,36.1,https://doi.org/10.1016/j.carbon.2024.119372,2024,Almond skin derived porous biocarbon nanoarchitectonics with tunable micro and mesoporosity for CO2 adsorption and supercapacitors
105,almond skin,ASPC5-4.5,3268.0,,,30.0,283.0,,,,33.1,https://doi.org/10.1016/j.carbon.2024.119372,2024,Almond skin derived porous biocarbon nanoarchitectonics with tunable micro and mesoporosity for CO2 adsorption and supercapacitors
105,almond skin,ASPC5-2,3007.0,,0.69,30.0,298.0,,,,23.57,https://doi.org/10.1016/j.carbon.2024.119372,2024,Almond skin derived porous biocarbon nanoarchitectonics with tunable micro and mesoporosity for CO2 adsorption and supercapacitors
105,almond skin,ASPC5-3,3166.0,,0.49,30.0,298.0,,,,20.08,https://doi.org/10.1016/j.carbon.2024.119372,2024,Almond skin derived porous biocarbon nanoarchitectonics with tunable micro and mesoporosity for CO2 adsorption and supercapacitors
105,almond skin,ASPC5-3.5,3366.0,,,30.0,298.0,,,,27.6,https://doi.org/10.1016/j.carbon.2024.119372,2024,Almond skin derived porous biocarbon nanoarchitectonics with tunable micro and mesoporosity for CO2 adsorption and supercapacitors
105,almond skin,ASPC5-4,3535.0,,,30.0,298.0,,,,28.4,https://doi.org/10.1016/j.carbon.2024.119372,2024,Almond skin derived porous biocarbon nanoarchitectonics with tunable micro and mesoporosity for CO2 adsorption and supercapacitors
105,almond skin,ASPC5-4.5,3268.0,,,30.0,298.0,,,,25.6,https://doi.org/10.1016/j.carbon.2024.119372,2024,Almond skin derived porous biocarbon nanoarchitectonics with tunable micro and mesoporosity for CO2 adsorption and supercapacitors
106,olive pomace,A,26.49,0.046,0.796,1.0,283.0,45.1,2.4,50.3,0.0181,https://doi.org/10.1016/j.seppur.2024.127997,2025,Investigation of effectiveness of KOH-activated olive pomace biochar for efficient direct air capture of CO2
106,olive pomace,B,732.26,0.435,630.28,1.0,283.0,19.5,0.41,78.05,0.0434,https://doi.org/10.1016/j.seppur.2024.127997,2025,Investigation of effectiveness of KOH-activated olive pomace biochar for efficient direct air capture of CO2
106,olive pomace,C,43.26,0.048,28.77,1.0,283.0,54.98,0.85,40.75,0.226,https://doi.org/10.1016/j.seppur.2024.127997,2025,Investigation of effectiveness of KOH-activated olive pomace biochar for efficient direct air capture of CO2
106,olive pomace,D,1100.01,0.632,919.87,1.0,283.0,89.92,1.58,2.44,2.63,https://doi.org/10.1016/j.seppur.2024.127997,2025,Investigation of effectiveness of KOH-activated olive pomace biochar for efficient direct air capture of CO2
106,olive pomace,E,1601.19,0.864,1318.14,1.0,283.0,25.43,0.21,70.51,3.21,https://doi.org/10.1016/j.seppur.2024.127997,2025,Investigation of effectiveness of KOH-activated olive pomace biochar for efficient direct air capture of CO2
106,olive pomace,F,69.0,0.064,45.96,1.0,283.0,24.35,0.28,69.02,2.2,https://doi.org/10.1016/j.seppur.2024.127997,2025,Investigation of effectiveness of KOH-activated olive pomace biochar for efficient direct air capture of CO2
107,wood pieces,AC-TBG,971.0,0.26,,1.0,273.0,92.39,7.61,,4.5,https://doi.org/10.1016/j.carbon.2022.07.057,2022,Biomass derived hierarchical porous carbon for supercapacitor application and dilute stream CO2 capture
107,wood pieces,AC-TBG,971.0,0.26,,1.0,293.0,92.39,7.61,,3.2,https://doi.org/10.1016/j.carbon.2022.07.057,2022,Biomass derived hierarchical porous carbon for supercapacitor application and dilute stream CO2 capture
108,Alkali lignin,NLB,216.44,0.258,0.094,1.0,298.0,21.94,,1.14,3.590909091,https://doi.org/10.1016/j.seppur.2024.127398,2024,Lignin-based hierarchical porous biochar prepared from negative pressure pyrolysis enhanced CO2 and VOCs adsorption
108,Alkali lignin,ALB,88.91,0.117,0.039,1.0,298.0,18.0,,0.44,2.954545455,https://doi.org/10.1016/j.seppur.2024.127398,2024,Lignin-based hierarchical porous biochar prepared from negative pressure pyrolysis enhanced CO2 and VOCs adsorption
108,Alkali lignin,ELB,80.99,0.217,0.034,1.0,298.0,17.58,,0.34,2.159090909,https://doi.org/10.1016/j.seppur.2024.127398,2024,Lignin-based hierarchical porous biochar prepared from negative pressure pyrolysis enhanced CO2 and VOCs adsorption
108,Alkali lignin,HNLB,1577.48,1.426,0.695,1.0,298.0,82.86,,1.68,0.613636364,https://doi.org/10.1016/j.seppur.2024.127398,2024,Lignin-based hierarchical porous biochar prepared from negative pressure pyrolysis enhanced CO2 and VOCs adsorption
108,Alkali lignin,HALB,1220.19,1.278,0.562,1.0,298.0,85.19,,1.15,0.318181818,https://doi.org/10.1016/j.seppur.2024.127398,2024,Lignin-based hierarchical porous biochar prepared from negative pressure pyrolysis enhanced CO2 and VOCs adsorption
108,Alkali lignin,HELB,890.29,1.602,0.385,1.0,298.0,88.57,,2.4,0.204545455,https://doi.org/10.1016/j.seppur.2024.127398,2024,Lignin-based hierarchical porous biochar prepared from negative pressure pyrolysis enhanced CO2 and VOCs adsorption
109,Palm oil residues,POR-P20,653.5,0.22,,1.0,298.0,,,,2.41,10.3390/en15239160,2022,"Production, Activation and CO2 Uptake Capacity of a Carbonaceous Microporous Material from Palm Oil Residues"
109,Palm oil residues,POR-P40,881.5,0.3,,1.0,298.0,,,,3.58,10.3390/en15239160,2022,"Production, Activation and CO2 Uptake Capacity of a Carbonaceous Microporous Material from Palm Oil Residues"
109,Palm oil residues,POR-C11,319.0,0.11,,1.0,298.0,,,,3.36,10.3390/en15239160,2022,"Production, Activation and CO2 Uptake Capacity of a Carbonaceous Microporous Material from Palm Oil Residues"
109,Palm oil residues,POR-C12,356.0,0.22,,1.0,298.0,,,,3.75,10.3390/en15239160,2022,"Production, Activation and CO2 Uptake Capacity of a Carbonaceous Microporous Material from Palm Oil Residues"
109,Palm oil residues,POR-C13,,,,1.0,298.0,,,,3.81,10.3390/en15239160,2022,"Production, Activation and CO2 Uptake Capacity of a Carbonaceous Microporous Material from Palm Oil Residues"
110,Tree species,FC,1286.0,0.67,0.52,,,82.84,,1.71,2.93,DOI: 10.37190/ppmp/169835,2023,Activated biocarbons obtained from lignocellulosic precursors as potential adsorbents of ammonia
110,Tree species,FS,898.0,0.46,0.38,,,93.24,,0.22,1.86,DOI: 10.37190/ppmp/169835,2023,Activated biocarbons obtained from lignocellulosic precursors as potential adsorbents of ammonia
110,Tree species,FB,746.0,0.37,0.32,,,79.82,,1.18,2.4,DOI: 10.37190/ppmp/169835,2023,Activated biocarbons obtained from lignocellulosic precursors as potential adsorbents of ammonia
110,Tree species,BS,866.0,0.46,0.35,,,89.52,,0.54,1.7,DOI: 10.37190/ppmp/169835,2023,Activated biocarbons obtained from lignocellulosic precursors as potential adsorbents of ammonia
110,Tree species,BB,553.0,0.28,0.23,,,74.89,,1.17,2.59,DOI: 10.37190/ppmp/169835,2023,Activated biocarbons obtained from lignocellulosic precursors as potential adsorbents of ammonia
110,Tree species,AS,783.0,0.39,0.33,,,89.88,,0.79,1.82,DOI: 10.37190/ppmp/169835,2023,Activated biocarbons obtained from lignocellulosic precursors as potential adsorbents of ammonia
110,Tree species,AB,555.0,0.27,0.24,,,61.4,,1.45,2.15,DOI: 10.37190/ppmp/169835,2023,Activated biocarbons obtained from lignocellulosic precursors as potential adsorbents of ammonia
110,Tree species,OS,609.0,0.3,0.27,,,96.61,,0.16,1.55,DOI: 10.37190/ppmp/169835,2023,Activated biocarbons obtained from lignocellulosic precursors as potential adsorbents of ammonia
110,Tree species,OB,515.0,0.28,0.22,,,64.39,,1.24,2.1,DOI: 10.37190/ppmp/169835,2023,Activated biocarbons obtained from lignocellulosic precursors as potential adsorbents of ammonia
110,Tree species,HS,695.0,0.34,0.3,,,96.04,,0.09,1.99,DOI: 10.37190/ppmp/169835,2023,Activated biocarbons obtained from lignocellulosic precursors as potential adsorbents of ammonia
