Repository: MoYan-101/CO2_capture_ML

# CO2 Capture by Carbon

Suggested GitHub repository name: `carbon-capture-ml`

This repository is a clean CO2-capture project scaffold derived from
`MoYan-101/CommsEng_Ea` and retargeted to carbon-based adsorbents. The
current study framing is aligned with a data-driven article on uptake
profiles, structure-conditions-performance relationships, and
machine-learning-assisted interpretation for ACS Sustainable Chemistry &
Engineering.

## Current dataset

- Raw spreadsheet: `Data/Date-CO2 adsorption.xlsx`
- Working CSV: `data/co2_capture_carbon.csv`
- Default target: `Uptake (mmolg-1)`

The processed CSV was generated from the first worksheet in the Excel file
with normalized header names so the pipeline can consume it directly.

## Quick start

1. Install dependencies into a virtual environment:

```bash
python3 -m venv .venv
.venv/bin/pip install -r requirements.txt
```

2. Review the configs:

- `configs/config.test.yaml` for a fast smoke run
- `configs/config.full.yaml` for a longer search

3. Run the pipeline:

```bash
bash run.sh test

# or
bash run.sh full
```

## Notes

- The current configs are intentionally conservative and use only one
  categorical descriptor by default. Expand `text_cols`,
  `log_transform_cols`, and `heatmap_axes` after you finalize the paper's
  descriptor set.
- Raw source data remains in `Data/`; the pipeline reads the normalized CSV
  in `data/`.

# CO2 Capture Carbon Preprocessed Datasets

This folder stores the layered preprocessing outputs for the literature-curated `CO2` adsorption dataset.

## Recommended ML Training Datasets

Use these two datasets for model training:

1. Primary baseline dataset:
   [03_model_ready/co2_capture_carbon_structure_baseline.csv](/media/herryao/81ca6f19-78c8-470d-b5a1-5f35b4678058/work_dir/Document/Yan/CO2_Capture/data_preprocessing/preprocessed/co2_capture_carbon/03_model_ready/co2_capture_carbon_structure_baseline.csv:1)

   Model inputs:
   `Sbet (m2g-1)`, `Vtotal (cm3g-1)`, `Vmicro (cm3g-1)`, `P (bar)`, `T (K)`

   Metadata retained in CSV only:
   `Carbon precursors`, `Sample name`

   Target:
   `Uptake (mmolg-1)`

   Use case:
   This is the main complete-case model for the paper. It keeps the core structure descriptors and experimental conditions without imputing `P`, `T`, `Vtotal`, or `Vmicro`.

2. Surface-chemistry refinement dataset:
   [03_model_ready/co2_capture_carbon_surface_chemistry_con.csv](/media/herryao/81ca6f19-78c8-470d-b5a1-5f35b4678058/work_dir/Document/Yan/CO2_Capture/data_preprocessing/preprocessed/co2_capture_carbon/03_model_ready/co2_capture_carbon_surface_chemistry_con.csv:1)

   Model inputs:
   `Sbet (m2g-1)`, `Vtotal (cm3g-1)`, `Vmicro (cm3g-1)`, `P (bar)`, `T (K)`, `C (%)`, `O (%)`, `N (%)`

   Metadata retained in CSV only:
   `Carbon precursors`, `Sample name`

   Target:
   `Uptake (mmolg-1)`

   Use case:
   This is the recommended chemistry-augmented model for testing whether adding elemental descriptors changes predictive performance or SHAP and PDP interpretation.

## Comparison Dataset

[03_model_ready/co2_capture_carbon_surface_chemistry_on.csv](/media/herryao/81ca6f19-78c8-470d-b5a1-5f35b4678058/work_dir/Document/Yan/CO2_Capture/data_preprocessing/preprocessed/co2_capture_carbon/03_model_ready/co2_capture_carbon_surface_chemistry_on.csv:1)

This file keeps only `O (%)` and `N (%)` as elemental descriptors. In the current dataset it has exactly the same `326` rows as the `C/O/N` dataset, so it is mainly useful as a controlled comparison for testing whether adding `C (%)` changes the model.

## Preprocessing Strategy

The preprocessing follows a conservative literature-data workflow:

1. Metadata forward-fill only:
   `Ref number`, `Carbon precursors`, `DOI`, `Year`, and `Title` are forward-filled because they are paper-level metadata recorded once per paper block, not true feature missingness.

2. Missing target removal:
   Rows with missing `Uptake (mmolg-1)` are removed and never used for supervised training.

3. Missing condition removal:
   Rows with missing `P (bar)` or `T (K)` are removed because these are core experimental conditions and should not be imputed.

4. Complete-case baseline construction:
   The main baseline dataset keeps only rows with complete `Sbet`, `Vtotal`, `Vmicro`, `P`, `T`, and `Uptake`.

5. Surface-chemistry subset construction:
   A second dataset is created by requiring complete `O (%)` and `N (%)`, and the recommended chemistry-training dataset further keeps complete `C (%)`.

6. No mainline imputation for `C/O/N`:
   `C (%)`, `O (%)`, and `N (%)` are not globally imputed for the main analysis because the missingness is paper-dependent rather than plausibly missing completely at random.

File: data_preprocessing/preprocessed/co2_capture_carbon/03_model_ready/co2_capture_carbon_structure_baseline.csv (part 1 of 6)
Ref number,Carbon precursors,Sample name,DOI,Year,Title,Sbet (m2g-1),Vtotal (cm3g-1),Vmicro (cm3g-1),P (bar),T (K),Uptake (mmolg-1)
1,PANI,PANI@PAM,https://doi.org/10.1016/j.cej.2025.165389,2025,Self-assembled “3D-stereoscopic printing-like” PANI-based porous carbon aerogels for high-efficiency CO2 adsorption,2.92,0.03,0.0019,1.0,298.0,0.01
1,PANI,PANI@PAM-650,https://doi.org/10.1016/j.cej.2025.165389,2025,Self-assembled “3D-stereoscopic printing-like” PANI-based porous carbon aerogels for high-efficiency CO2 adsorption,1.88,0.02,0.001,1.0,298.0,0.57
1,PANI,PANI@PAM-CA-1-650,https://doi.org/10.1016/j.cej.2025.165389,2025,Self-assembled “3D-stereoscopic printing-like” PANI-based porous carbon aerogels for high-efficiency CO2 adsorption,1272.81,0.55,0.46,1.0,273.0,6.04
1,PANI,PANI@PAM-CA-1-650,https://doi.org/10.1016/j.cej.2025.165389,2025,Self-assembled “3D-stereoscopic printing-like” PANI-based porous carbon aerogels for high-efficiency CO2 adsorption,1272.81,0.55,0.46,1.0,298.0,4.12
1,PANI,PANI@PAM-CB-2-550,https://doi.org/10.1016/j.cej.2025.165389,2025,Self-assembled “3D-stereoscopic printing-like” PANI-based porous carbon aerogels for high-efficiency CO2 adsorption,59.42,0.07,0.02,1.0,273.0,6.02
1,PANI,PANI@PAM-CB-2-550,https://doi.org/10.1016/j.cej.2025.165389,2025,Self-assembled “3D-stereoscopic printing-like” PANI-based porous carbon aerogels for high-efficiency CO2 adsorption,59.42,0.07,0.02,1.0,298.0,2.19
1,PANI,PANI@PAM-CB-2-650,https://doi.org/10.1016/j.cej.2025.165389,2025,Self-assembled “3D-stereoscopic printing-like” PANI-based porous carbon aerogels for high-efficiency CO2 adsorption,1255.57,0.57,0.45,1.0,298.0,3.98
1,PANI,PANI@PAM-CB-2-750,https://doi.org/10.1016/j.cej.2025.165389,2025,Self-assembled “3D-stereoscopic printing-like” PANI-based porous carbon aerogels for high-efficiency CO2 adsorption,1206.27,0.62,0.46,1.0,298.0,2.29
1,PANI,PANI@PAM-CB-2-850,https://doi.org/10.1016/j.cej.2025.165389,2025,Self-assembled “3D-stereoscopic printing-like” PANI-based porous carbon aerogels for high-efficiency CO2 adsorption,271.65,0.29,0.11,1.0,298.0,0.89
2,Poplar wood chips,KK-0-700,https://doi.org/10.1016/j.biombioe.2026.109259Get rights and content,2026,One-step fabrication of porous carbon via molten salt-assisted pyrolysis and evaluation of its CO2 adsorption performance,10.0,0.02,0.003,1.0,303.0,1.86
2,Poplar wood chips,KK-1-700,https://doi.org/10.1016/j.biombioe.2026.109259Get rights and content,2026,One-step fabrication of porous carbon via molten salt-assisted pyrolysis and evaluation of its CO2 adsorption performance,1116.0,0.73,0.356,1.0,303.0,3.49
2,Poplar wood chips,KK-2-700,https://doi.org/10.1016/j.biombioe.2026.109259Get rights and content,2026,One-step fabrication of porous carbon via molten salt-assisted pyrolysis and evaluation of its CO2 adsorption performance,1434.0,0.9,0.456,1.0,303.0,3.76
2,Poplar wood chips,KK-3-700,https://doi.org/10.1016/j.biombioe.2026.109259Get rights and content,2026,One-step fabrication of porous carbon via molten salt-assisted pyrolysis and evaluation of its CO2 adsorption performance,1499.0,0.94,0.49,1.0,303.0,4.03
2,Poplar wood chips,KK-3-700,https://doi.org/10.1016/j.biombioe.2026.109259Get rights and content,2026,One-step fabrication of porous carbon via molten salt-assisted pyrolysis and evaluation of its CO2 adsorption performance,1499.0,0.94,0.49,1.0,298.0,4.38
2,Poplar wood chips,KK-3-700,https://doi.org/10.1016/j.biombioe.2026.109259Get rights and content,2026,One-step fabrication of porous carbon via molten salt-assisted pyrolysis and evaluation of its CO2 adsorption performance,1499.0,0.94,0.49,1.0,273.0,6.26
2,Poplar wood chips,KK-4-700,https://doi.org/10.1016/j.biombioe.2026.109259Get rights and content,2026,One-step fabrication of porous carbon via molten salt-assisted pyrolysis and evaluation of its CO2 adsorption performance,1331.0,0.84,0.432,1.0,303.0,3.81
3,Phenolic resin,PC,https://doi.org/10.1016/j.jes.2025.02.052Get rights and content,2026,Synthesis of a novel carbon microsphere with multi-cavity mesoporous structure for CO2 adsorption,486.2,0.27,0.21,1.0,273.0,3.56
3,Phenolic resin,PC-F0.5,https://doi.org/10.1016/j.jes.2025.02.052Get rights and content,2026,Synthesis of a novel carbon microsphere with multi-cavity mesoporous structure for CO2 adsorption,539.4,0.76,0.18,1.0,273.0,3.43
3,Phenolic resin,PC-F0.5,https://doi.org/10.1016/j.jes.2025.02.052Get rights and content,2026,Synthesis of a novel carbon microsphere with multi-cavity mesoporous structure for CO2 adsorption,539.4,0.76,0.18,1.0,298.0,2.48
3,Phenolic resin,PCF0.5-S0.5,https://doi.org/10.1016/j.jes.2025.02.052Get rights and content,2026,Synthesis of a novel carbon microsphere with multi-cavity mesoporous structure for CO2 adsorption,523.6,0.31,0.16,1.0,273.0,3.17
3,Phenolic resin,PCF0.5-S0.75,https://doi.org/10.1016/j.jes.2025.02.052Get rights and content,2026,Synthesis of a novel carbon microsphere with multi-cavity mesoporous structure for CO2 adsorption,583.7,0.32,0.19,1.0,273.0,3.59
3,Phenolic resin,PCF0.5-S1.25,https://doi.org/10.1016/j.jes.2025.02.052Get rights and content,2026,Synthesis of a novel carbon microsphere with multi-cavity mesoporous structure for CO2 adsorption,674.9,0.47,0.21,1.0,273.0,3.43
3,Phenolic resin,PCF0.5-S1.75,https://doi.org/10.1016/j.jes.2025.02.052Get rights and content,2026,Synthesis of a novel carbon microsphere with multi-cavity mesoporous structure for CO2 adsorption,641.6,0.47,0.19,1.0,273.0,3.99
3,Phenolic resin,PCF0.5-S1.75,https://doi.org/10.1016/j.jes.2025.02.052Get rights and content,2026,Synthesis of a novel carbon microsphere with multi-cavity mesoporous structure for CO2 adsorption,641.6,0.47,0.19,1.0,298.0,3.11
3,Phenolic resin,PCF0.5-S2.5,https://doi.org/10.1016/j.jes.2025.02.052Get rights and content,2026,Synthesis of a novel carbon microsphere with multi-cavity mesoporous structure for CO2 adsorption,593.6,0.77,0.11,1.0,273.0,2.67
3,Phenolic resin,APC (3 h),https://doi.org/10.1016/j.jes.2025.02.052Get rights and content,2026,Synthesis of a novel carbon microsphere with multi-cavity mesoporous structure for CO2 adsorption,947.9,0.37,0.31,1.0,273.0,4.16
3,Phenolic resin,APC (3 h),https://doi.org/10.1016/j.jes.2025.02.052Get rights and content,2026,Synthesis of a novel carbon microsphere with multi-cavity mesoporous structure for CO2 adsorption,947.9,0.37,0.31,1.0,298.0,3.24
3,Phenolic resin,APC-F0.5 (3 h),https://doi.org/10.1016/j.jes.2025.02.052Get rights and content,2026,Synthesis of a novel carbon microsphere with multi-cavity mesoporous structure for CO2 adsorption,522.4,0.29,0.24,1.0,273.0,4.13
3,Phenolic resin,APC-F0.5 (3 h),https://doi.org/10.1016/j.jes.2025.02.052Get rights and content,2026,Synthesis of a novel carbon microsphere with multi-cavity mesoporous structure for CO2 adsorption,522.4,0.29,0.24,1.0,298.0,3.12
3,Phenolic resin,APCF0.5-S1.75 (3 h),https://doi.org/10.1016/j.jes.2025.02.052Get rights and content,2026,Synthesis of a novel carbon microsphere with multi-cavity mesoporous structure for CO2 adsorption,983.9,0.66,0.4,1.0,273.0,4.93
3,Phenolic resin,APCF0.5-S1.75 (3 h),https://doi.org/10.1016/j.jes.2025.02.052Get rights and content,2026,Synthesis of a novel carbon microsphere with multi-cavity mesoporous structure for CO2 adsorption,983.9,0.66,0.4,1.0,298.0,3.29
4,Orange peel,AC-2-700,https://doi.org/10.1002/slct.202506232Digital Object Identifier (DOI),2026,Porous Carbon Derived from Orange Peel: Characterization Analysis and Low-Concentration CO2 Capture Study,374.0,0.162,0.127,1.0,298.0,1.72
4,Orange peel,PAC-2-5-700,https://doi.org/10.1002/slct.202506232Digital Object Identifier (DOI),2026,Porous Carbon Derived from Orange Peel: Characterization Analysis and Low-Concentration CO2 Capture Study,398.0,0.207,0.127,1.0,298.0,1.97
4,Orange peel,PAC-2-15-700,https://doi.org/10.1002/slct.202506232Digital Object Identifier (DOI),2026,Porous Carbon Derived from Orange Peel: Characterization Analysis and Low-Concentration CO2 Capture Study,487.0,0.215,0.16,1.0,298.0,2.49
4,Orange peel,PAC-2-15-700,https://doi.org/10.1002/slct.202506232Digital Object Identifier (DOI),2026,Porous Carbon Derived from Orange Peel: Characterization Analysis and Low-Concentration CO2 Capture Study,487.0,0.215,0.16,1.0,273.0,4.18
4,Orange peel,PAC-2-25-700,https://doi.org/10.1002/slct.202506232Digital Object Identifier (DOI),2026,Porous Carbon Derived from Orange Peel: Characterization Analysis and Low-Concentration CO2 Capture Study,413.0,0.173,0.141,1.0,298.0,2.23
6,Lignin,BC-600-2,https://doi.org/10.1016/j.energy.2026.140326,2026,Upgraded utilization of biochar after heavy metal (Ni) adsorption for CO2 capture,1169.0,0.91,0.23,1.0,298.0,3.07
6,Lignin,Ni/BC-100-500,https://doi.org/10.1016/j.energy.2026.140326,2026,Upgraded utilization of biochar after heavy metal (Ni) adsorption for CO2 capture,1299.0,0.87,0.31,1.0,298.0,3.91
6,Lignin,Ni/BC-200-500,https://doi.org/10.1016/j.energy.2026.140326,2026,Upgraded utilization of biochar after heavy metal (Ni) adsorption for CO2 capture,1434.0,0.85,0.42,1.0,298.0,4.49
6,Lignin,Ni/BC-300-500,https://doi.org/10.1016/j.energy.2026.140326,2026,Upgraded utilization of biochar after heavy metal (Ni) adsorption for CO2 capture,1407.0,0.84,0.4,1.0,298.0,4.18
6,Lignin,Ni/BC-400-500,https://doi.org/10.1016/j.energy.2026.140326,2026,Upgraded utilization of biochar after heavy metal (Ni) adsorption for CO2 capture,1376.0,0.81,0.37,1.0,298.0,3.96
6,Lignin,Ni/BC-200-400,https://doi.org/10.1016/j.energy.2026.140326,2026,Upgraded utilization of biochar after heavy metal (Ni) adsorption for CO2 capture,1232.0,0.72,0.38,1.0,298.0,3.73
6,Lignin,Ni/BC-200-600,https://doi.org/10.1016/j.energy.2026.140326,2026,Upgraded utilization of biochar after heavy metal (Ni) adsorption for CO2 capture,1406.0,1.02,0.3,1.0,298.0,3.83
6,Lignin,Ni/BC-200-700,https://doi.org/10.1016/j.energy.2026.140326,2026,Upgraded utilization of biochar after heavy metal (Ni) adsorption for CO2 capture,1350.0,1.13,0.2,1.0,298.0,2.76
6,Lignin,Ni/Co/BC-400-500,https://doi.org/10.1016/j.energy.2026.140326,2026,Upgraded utilization of biochar after heavy metal (Ni) adsorption for CO2 capture,1390.0,0.82,0.42,1.0,298.0,4.15
6,Lignin,BC-600-2,https://doi.org/10.1016/j.energy.2026.140326,2026,Upgraded utilization of biochar after heavy metal (Ni) adsorption for CO2 capture,1169.0,0.91,0.23,1.0,323.0,1.73
6,Lignin,Ni/BC-100-500,https://doi.org/10.1016/j.energy.2026.140326,2026,Upgraded utilization of biochar after heavy metal (Ni) adsorption for CO2 capture,1299.0,0.87,0.31,1.0,323.0,2.34
6,Lignin,Ni/BC-200-500,https://doi.org/10.1016/j.energy.2026.140326,2026,Upgraded utilization of biochar after heavy metal (Ni) adsorption for CO2 capture,1434.0,0.85,0.42,1.0,323.0,2.72
6,Lignin,Ni/BC-300-500,https://doi.org/10.1016/j.energy.2026.140326,2026,Upgraded utilization of biochar after heavy metal (Ni) adsorption for CO2 capture,1407.0,0.84,0.4,1.0,323.0,2.57
6,Lignin,Ni/BC-400-500,https://doi.org/10.1016/j.energy.2026.140326,2026,Upgraded utilization of biochar after heavy metal (Ni) adsorption for CO2 capture,1376.0,0.81,0.37,1.0,323.0,2.5
6,Lignin,Ni/BC-200-400,https://doi.org/10.1016/j.energy.2026.140326,2026,Upgraded utilization of biochar after heavy metal (Ni) adsorption for CO2 capture,1232.0,0.72,0.38,1.0,323.0,2.38
6,Lignin,Ni/BC-200-600,https://doi.org/10.1016/j.energy.2026.140326,2026,Upgraded utilization of biochar after heavy metal (Ni) adsorption for CO2 capture,1406.0,1.02,0.3,1.0,323.0,2.47
6,Lignin,Ni/BC-200-700,https://doi.org/10.1016/j.energy.2026.140326,2026,Upgraded utilization of biochar after heavy metal (Ni) adsorption for CO2 capture,1350.0,1.13,0.2,1.0,323.0,1.82
6,Lignin,Ni/Co/BC-400-500,https://doi.org/10.1016/j.energy.2026.140326,2026,Upgraded utilization of biochar after heavy metal (Ni) adsorption for CO2 capture,1390.0,0.82,0.42,1.0,323.0,2.41
7,Spent coffee grounds,ACG Unwashed,DOI:10.1002/cey2.70141,2026,Solvent‐Driven Pore Engineering in Coffee‐Derived Activated Hydrochar: Implications for Post‐Combustion CO2 Capture,2645.0,1.25,1.12,1.0,298.0,2.8
7,Spent coffee grounds,ACG Water,DOI:10.1002/cey2.70141,2026,Solvent‐Driven Pore Engineering in Coffee‐Derived Activated Hydrochar: Implications for Post‐Combustion CO2 Capture,2812.0,1.36,1.21,1.0,298.0,3.0
7,Spent coffee grounds,ACG Ethanol,DOI:10.1002/cey2.70141,2026,Solvent‐Driven Pore Engineering in Coffee‐Derived Activated Hydrochar: Implications for Post‐Combustion CO2 Capture,2672.0,1.27,1.16,1.0,298.0,3.45
7,Spent coffee grounds,ACG Acetone,DOI:10.1002/cey2.70141,2026,Solvent‐Driven Pore Engineering in Coffee‐Derived Activated Hydrochar: Implications for Post‐Combustion CO2 Capture,2577.0,1.18,1.08,1.0,298.0,3.8
7,Spent coffee grounds,ACG Hexane,DOI:10.1002/cey2.70141,2026,Solvent‐Driven Pore Engineering in Coffee‐Derived Activated Hydrochar: Implications for Post‐Combustion CO2 Capture,2737.0,1.3,1.2,1.0,298.0,3.6
8,Jujube seeds,JAC,https://doi.org/10.1016/j.fuel.2025.137238Get rights and content,2026,"From jujube seeds to gas storage: Carbon-enhanced MCM-41 composites for CO2, CH4 and H2 adsorption",2140.0,0.96,0.83,1.0,273.0,25.598
8,Jujube seeds,JAC/MCM-41,https://doi.org/10.1016/j.fuel.2025.137238Get rights and content,2026,"From jujube seeds to gas storage: Carbon-enhanced MCM-41 composites for CO2, CH4 and H2 adsorption",2040.0,0.86,0.58,1.0,273.0,29.22
8,Jujube seeds,CAC/MCM-41,https://doi.org/10.1016/j.fuel.2025.137238Get rights and content,2026,"From jujube seeds to gas storage: Carbon-enhanced MCM-41 composites for CO2, CH4 and H2 adsorption",720.0,0.52,0.11,1.0,273.0,14.421
8,Jujube seeds,GR/MCM-41,https://doi.org/10.1016/j.fuel.2025.137238Get rights and content,2026,"From jujube seeds to gas storage: Carbon-enhanced MCM-41 composites for CO2, CH4 and H2 adsorption",309.0,0.44,0.12,1.0,273.0,3.673
8,Jujube seeds,MWCNT/MCM-41,https://doi.org/10.1016/j.fuel.2025.137238Get rights and content,2026,"From jujube seeds to gas storage: Carbon-enhanced MCM-41 composites for CO2, CH4 and H2 adsorption",158.0,0.58,0.06,1.0,273.0,0.983
8,Jujube seeds,JAC,https://doi.org/10.1016/j.fuel.2025.137238Get rights and content,2026,"From jujube seeds to gas storage: Carbon-enhanced MCM-41 composites for CO2, CH4 and H2 adsorption",2140.0,0.96,0.83,1.0,298.0,14.899
8,Jujube seeds,JAC/MCM-41,https://doi.org/10.1016/j.fuel.2025.137238Get rights and content,2026,"From jujube seeds to gas storage: Carbon-enhanced MCM-41 composites for CO2, CH4 and H2 adsorption",2040.0,0.86,0.58,1.0,298.0,17.314
8,Jujube seeds,CAC/MCM-41,https://doi.org/10.1016/j.fuel.2025.137238Get rights and content,2026,"From jujube seeds to gas storage: Carbon-enhanced MCM-41 composites for CO2, CH4 and H2 adsorption",720.0,0.52,0.11,1.0,298.0,9.897
8,Jujube seeds,GR/MCM-41,https://doi.org/10.1016/j.fuel.2025.137238Get rights and content,2026,"From jujube seeds to gas storage: Carbon-enhanced MCM-41 composites for CO2, CH4 and H2 adsorption",309.0,0.44,0.12,1.0,298.0,2.358
8,Jujube seeds,MWCNT/MCM-41,https://doi.org/10.1016/j.fuel.2025.137238Get rights and content,2026,"From jujube seeds to gas storage: Carbon-enhanced MCM-41 composites for CO2, CH4 and H2 adsorption",158.0,0.58,0.06,1.0,298.0,0.608
8,Jujube seeds,JAC,https://doi.org/10.1016/j.fuel.2025.137238Get rights and content,2026,"From jujube seeds to gas storage: Carbon-enhanced MCM-41 composites for CO2, CH4 and H2 adsorption",2140.0,0.96,0.83,1.0,298.0,8.925
8,Jujube seeds,JAC/MCM-41,https://doi.org/10.1016/j.fuel.2025.137238Get rights and content,2026,"From jujube seeds to gas storage: Carbon-enhanced MCM-41 composites for CO2, CH4 and H2 adsorption",2040.0,0.86,0.58,1.0,298.0,10.462
8,Jujube seeds,CAC/MCM-41,https://doi.org/10.1016/j.fuel.2025.137238Get rights and content,2026,"From jujube seeds to gas storage: Carbon-enhanced MCM-41 composites for CO2, CH4 and H2 adsorption",720.0,0.52,0.11,1.0,298.0,6.607
8,Jujube seeds,GR/MCM-41,https://doi.org/10.1016/j.fuel.2025.137238Get rights and content,2026,"From jujube seeds to gas storage: Carbon-enhanced MCM-41 composites for CO2, CH4 and H2 adsorption",309.0,0.44,0.12,1.0,298.0,1.549
8,Jujube seeds,MWCNT/MCM-41,https://doi.org/10.1016/j.fuel.2025.137238Get rights and content,2026,"From jujube seeds to gas storage: Carbon-enhanced MCM-41 composites for CO2, CH4 and H2 adsorption",158.0,0.58,0.06,1.0,298.0,0.395
9,Pine,Pine,https://doi.org/10.1016/j.crcon.2024.100237,2025,Pore properties and CO2 adsorption performance of activated carbon prepared from various carbonaceous materials,2330.0,1.39,0.85,2.0,298.0,11.95454545
9,Cedar,Cedar,https://doi.org/10.1016/j.crcon.2024.100237,2025,Pore properties and CO2 adsorption performance of activated carbon prepared from various carbonaceous materials,2155.0,1.27,1.07,2.0,298.0,11.81818182
9,Lignin,Lignin,https://doi.org/10.1016/j.crcon.2024.100237,2025,Pore properties and CO2 adsorption performance of activated carbon prepared from various carbonaceous materials,2360.0,1.36,1.18,2.0,298.0,10.75
9,Peat,Peat,https://doi.org/10.1016/j.crcon.2024.100237,2025,Pore properties and CO2 adsorption performance of activated carbon prepared from various carbonaceous materials,2640.0,1.9,1.46,2.0,298.0,12.06818182
9,Yallown,Yallown,https://doi.org/10.1016/j.crcon.2024.100237,2025,Pore properties and CO2 adsorption performance of activated carbon prepared from various carbonaceous materials,2430.0,1.41,1.12,2.0,298.0,11.0
9,Aduun chuluun,Aduun chuluun,https://doi.org/10.1016/j.crcon.2024.100237,2025,Pore properties and CO2 adsorption performance of activated carbon prepared from various carbonaceous materials,2070.0,1.28,0.98,2.0,298.0,10.93181818
9,Tugrug nuur,Tugrug nuur,https://doi.org/10.1016/j.crcon.2024.100237,2025,Pore properties and CO2 adsorption performance of activated carbon prepared from various carbonaceous materials,1860.0,0.87,0.76,2.0,298.0,9.295454545
9,Loy Yang,Loy Yang,https://doi.org/10.1016/j.crcon.2024.100237,2025,Pore properties and CO2 adsorption performance of activated carbon prepared from various carbonaceous materials,2070.0,1.28,0.98,2.0,298.0,10.52272727
9,Shivee-ovoo,Shivee-ovoo,https://doi.org/10.1016/j.crcon.2024.100237,2025,Pore properties and CO2 adsorption performance of activated carbon prepared from various carbonaceous materials,1810.0,0.98,0.85,2.0,298.0,9.136363636
9,Line,Line,https://doi.org/10.1016/j.crcon.2024.100237,2025,Pore properties and CO2 adsorption performance of activated carbon prepared from various carbonaceous materials,1840.0,1.49,1.15,2.0,298.0,10.93181818
9,Baganuur,Baganuur,https://doi.org/10.1016/j.crcon.2024.100237,2025,Pore properties and CO2 adsorption performance of activated carbon prepared from various carbonaceous materials,2020.0,1.01,0.86,2.0,298.0,10.68181818
9,Mullier,Mullier,https://doi.org/10.1016/j.crcon.2024.100237,2025,Pore properties and CO2 adsorption performance of activated carbon prepared from various carbonaceous materials,2180.0,1.23,1.02,2.0,298.0,10.93181818
9,Pendopo,Pendopo,https://doi.org/10.1016/j.crcon.2024.100237,2025,Pore properties and CO2 adsorption performance of activated carbon prepared from various carbonaceous materials,1880.0,1.2,0.95,2.0,298.0,9.909090909
9,Adaro,Adaro,https://doi.org/10.1016/j.crcon.2024.100237,2025,Pore properties and CO2 adsorption performance of activated carbon prepared from various carbonaceous materials,2490.0,1.13,0.96,2.0,298.0,10.25
9,Tar,Tar,https://doi.org/10.1016/j.crcon.2024.100237,2025,Pore properties and CO2 adsorption performance of activated carbon prepared from various carbonaceous materials,2210.0,1.28,0.97,2.0,298.0,10.27272727
11,Nature wood,CA,https://doi.org/10.1016/j.fuel.2025.136520,2026,Amine modified porous carbon aerogel templated by the natural structure of wood for CO2 capture and selective separation,146.0358,0.1079,0.0082,1.0,273.0,1.58
11,Nature wood,CAN,https://doi.org/10.1016/j.fuel.2025.136520,2026,Amine modified porous carbon aerogel templated by the natural structure of wood for CO2 capture and selective separation,257.4489,0.1203,0.0964,1.0,273.0,2.16
11,Nature wood,KCAN,https://doi.org/10.1016/j.fuel.2025.136520,2026,Amine modified porous carbon aerogel templated by the natural structure of wood for CO2 capture and selective separation,632.6149,0.3067,0.156,1.0,273.0,3.31
11,Nature wood,KCANT,https://doi.org/10.1016/j.fuel.2025.136520,2026,Amine modified porous carbon aerogel templated by the natural structure of wood for CO2 capture and selective separation,522.9651,0.2445,0.1045,1.0,273.0,4.14
12,sludge,1,https://doi.org/10.1016/j.cscm.2025.e05250,2025,Enhanced CO2 adsorption of alkali-modified sludge biochar via hydrothermal activation: Mechanisms and kinetics,239.0,0.384,0.132,1.0,298.0,1.477272727
12,sludge,2,https://doi.org/10.1016/j.cscm.2025.e05250,2025,Enhanced CO2 adsorption of alkali-modified sludge biochar via hydrothermal activation: Mechanisms and kinetics,290.0,0.32,0.158,1.0,298.0,1.590909091
12,sludge,3,https://doi.org/10.1016/j.cscm.2025.e05250,2025,Enhanced CO2 adsorption of alkali-modified sludge biochar via hydrothermal activation: Mechanisms and kinetics,301.0,0.487,0.163,1.0,298.0,1.795454545
12,sludge,4,https://doi.org/10.1016/j.cscm.2025.e05250,2025,Enhanced CO2 adsorption of alkali-modified sludge biochar via hydrothermal activation: Mechanisms and kinetics,289.0,0.41,0.144,1.0,298.0,1.454545455
12,sludge,5,https://doi.org/10.1016/j.cscm.2025.e05250,2025,Enhanced CO2 adsorption of alkali-modified sludge biochar via hydrothermal activation: Mechanisms and kinetics,274.0,0.394,0.136,1.0,298.0,1.545454545
12,sludge,6,https://doi.org/10.1016/j.cscm.2025.e05250,2025,Enhanced CO2 adsorption of alkali-modified sludge biochar via hydrothermal activation: Mechanisms and kinetics,256.0,0.391,0.128,1.0,298.0,1.522727273
12,sludge,7,https://doi.org/10.1016/j.cscm.2025.e05250,2025,Enhanced CO2 adsorption of alkali-modified sludge biochar via hydrothermal activation: Mechanisms and kinetics,250.0,0.364,0.136,1.0,298.0,1.431818182
12,sludge,8,https://doi.org/10.1016/j.cscm.2025.e05250,2025,Enhanced CO2 adsorption of alkali-modified sludge biochar via hydrothermal activation: Mechanisms and kinetics,221.0,0.362,0.119,1.0,298.0,1.363636364
12,sludge,9,https://doi.org/10.1016/j.cscm.2025.e05250,2025,Enhanced CO2 adsorption of alkali-modified sludge biochar via hydrothermal activation: Mechanisms and kinetics,193.0,0.345,0.126,1.0,298.0,1.409090909
12,sludge,SAC-KOH,https://doi.org/10.1016/j.cscm.2025.e05250,2025,Enhanced CO2 adsorption of alkali-modified sludge biochar via hydrothermal activation: Mechanisms and kinetics,127.0,0.32,0.114,1.0,298.0,0.863636364
12,sludge,RC,https://doi.org/10.1016/j.cscm.2025.e05250,2025,Enhanced CO2 adsorption of alkali-modified sludge biochar via hydrothermal activation: Mechanisms and kinetics,177.0,0.401,0.14,1.0,298.0,0.772727273
15,PAN powders,PANC-P15,https://doi.org/10.1016/j.apsusc.2025.164196,2025,Hierarchical coal/PAN blend carbon nanofibers through chemical activation for supercapacitor and CO2 adsorption,1012.93,0.39,0.32,1.0,273.0,4.09
15,PAN powders,PANC-P20,https://doi.org/10.1016/j.apsusc.2025.164196,2025,Hierarchical coal/PAN blend carbon nanofibers through chemical activation for supercapacitor and CO2 adsorption,948.22,0.412,0.3,1.0,273.0,4.15
15,PAN powders,PANC-P25,https://doi.org/10.1016/j.apsusc.2025.164196,2025,Hierarchical coal/PAN blend carbon nanofibers through chemical activation for supercapacitor and CO2 adsorption,852.54,0.355,0.28,1.0,273.0,4.85
15,PAN powders,PANC-K15,https://doi.org/10.1016/j.apsusc.2025.164196,2025,Hierarchical coal/PAN blend carbon nanofibers through chemical activation for supercapacitor and CO2 adsorption,2607.01,1.074,0.75,1.0,273.0,5.12
15,PAN powders,PANC-K25,https://doi.org/10.1016/j.apsusc.2025.164196,2025,Hierarchical coal/PAN blend carbon nanofibers through chemical activation for supercapacitor and CO2 adsorption,1613.62,0.6,0.54,1.0,273.0,6.76
15,PAN powders,PANC-Zn,https://doi.org/10.1016/j.apsusc.2025.164196,2025,Hierarchical coal/PAN blend carbon nanofibers through chemical activation for supercapacitor and CO2 adsorption,1073.45,0.387,0.36,1.0,273.0,4.86
16,Bamboo,AC-800,https://doi.org/10.1016/j.joei.2025.102341,2026,Hydrothermal pretreatment for controlling bamboo biomass composition and regulating pore structure of bamboo-based activated carbon for CO2 adsorption,710.0,0.33,0.3,1.0,273.0,3.23
16,Bamboo,HBAC-3-800,https://doi.org/10.1016/j.joei.2025.102341,2026,Hydrothermal pretreatment for controlling bamboo biomass composition and regulating pore structure of bamboo-based activated carbon for CO2 adsorption,880.0,0.39,0.34,1.0,273.0,3.66
16,Bamboo,HBAC-6-800,https://doi.org/10.1016/j.joei.2025.102341,2026,Hydrothermal pretreatment for controlling bamboo biomass composition and regulating pore structure of bamboo-based activated carbon for CO2 adsorption,1025.0,0.46,0.41,1.0,273.0,3.91
16,Bamboo,HBAC-9-800,https://doi.org/10.1016/j.joei.2025.102341,2026,Hydrothermal pretreatment for controlling bamboo biomass composition and regulating pore structure of bamboo-based activated carbon for CO2 adsorption,1084.0,0.53,0.43,1.0,273.0,3.8
16,Bamboo,HBAC-12-800,https://doi.org/10.1016/j.joei.2025.102341,2026,Hydrothermal pretreatment for controlling bamboo biomass composition and regulating pore structure of bamboo-based activated carbon for CO2 adsorption,855.0,0.38,0.33,1.0,273.0,3.7
16,Bamboo,BAC-840,https://doi.org/10.1016/j.joei.2025.102341,2026,Hydrothermal pretreatment for controlling bamboo biomass composition and regulating pore structure of bamboo-based activated carbon for CO2 adsorption,746.0,0.36,0.3,1.0,273.0,3.31
16,Bamboo,HBAC-3-840,https://doi.org/10.1016/j.joei.2025.102341,2026,Hydrothermal pretreatment for controlling bamboo biomass composition and regulating pore structure of bamboo-based activated carbon for CO2 adsorption,906.0,0.45,0.36,1.0,273.0,2.35
16,Bamboo,HBAC-6-840,https://doi.org/10.1016/j.joei.2025.102341,2026,Hydrothermal pretreatment for controlling bamboo biomass composition and regulating pore structure of bamboo-based activated carbon for CO2 adsorption,1145.0,0.54,0.42,1.0,273.0,3.23
16,Bamboo,HBAC-9-840,https://doi.org/10.1016/j.joei.2025.102341,2026,Hydrothermal pretreatment for controlling bamboo biomass composition and regulating pore structure of bamboo-based activated carbon for CO2 adsorption,1393.0,0.79,0.55,1.0,273.0,2.27
16,Bamboo,HBAC-12-840,https://doi.org/10.1016/j.joei.2025.102341,2026,Hydrothermal pretreatment for controlling bamboo biomass composition and regulating pore structure of bamboo-based activated carbon for CO2 adsorption,874.0,0.41,0.34,1.0,273.0,3.36
19,Sodium lignosulfonate,CSLS1–4–900,https://doi.org/10.1016/j.jece.2025.115512,2025,Investigating the dual activation synergistic mechanism of KOH activation and sodium self-catalysis to uncover microporous mechanisms in CO2 adsorption,3197.0,2.6859,1.2811,1.0,298.0,2.16
19,Sodium lignosulfonate,CSLS2–4–900,https://doi.org/10.1016/j.jece.2025.115512,2025,Investigating the dual activation synergistic mechanism of KOH activation and sodium self-catalysis to uncover microporous mechanisms in CO2 adsorption,3182.0,2.1437,1.5263,1.0,298.0,2.21
19,Sodium lignosulfonate,MSLS1–0.2,https://doi.org/10.1016/j.jece.2025.115512,2025,Investigating the dual activation synergistic mechanism of KOH activation and sodium self-catalysis to uncover microporous mechanisms in CO2 adsorption,3362.0,2.7551,1.3435,1.0,298.0,2.3
19,Sodium lignosulfonate,MSLS1–0.4,https://doi.org/10.1016/j.jece.2025.115512,2025,Investigating the dual activation synergistic mechanism of KOH activation and sodium self-catalysis to uncover microporous mechanisms in CO2 adsorption,3276.0,2.6666,1.3304,1.0,298.0,2.33
20,Starch potato,SAPC-1,https://doi.org/10.1016/j.seppur.2025.134160,2025,"Modulation of starch-based microporous carbon adsorbents via the freeze-drying method for potential gas adsorption and separation of CO2/CH4, CO2/N2, CH4/H2, and CH4/N2",1356.0,0.58,0.49,1.0,273.0,0.12
20,Starch potato,SAPC-2,https://doi.org/10.1016/j.seppur.2025.134160,2025,"Modulation of starch-based microporous carbon adsorbents via the freeze-drying method for potential gas adsorption and separation of CO2/CH4, CO2/N2, CH4/H2, and CH4/N2",1417.0,0.62,0.51,1.0,273.0,4.57
20,Starch potato,SAPC-3,https://doi.org/10.1016/j.seppur.2025.134160,2025,"Modulation of starch-based microporous carbon adsorbents via the freeze-drying method for potential gas adsorption and separation of CO2/CH4, CO2/N2, CH4/H2, and CH4/N2",1104.0,0.49,0.38,1.0,273.0,5.18
20,Starch potato,SAPC-3x,https://doi.org/10.1016/j.seppur.2025.134160,2025,"Modulation of starch-based microporous carbon adsorbents via the freeze-drying method for potential gas adsorption and separation of CO2/CH4, CO2/N2, CH4/H2, and CH4/N2",355.0,0.15,0.13,1.0,273.0,2.78
20,Starch potato,SAPC-3y,https://doi.org/10.1016/j.seppur.2025.134160,2025,"Modulation of starch-based microporous carbon adsorbents via the freeze-drying method for potential gas adsorption and separation of CO2/CH4, CO2/N2, CH4/H2, and CH4/N2",1052.0,0.56,0.38,1.0,273.0,3.84
20,Starch potato,SAPC-3a,https://doi.org/10.1016/j.seppur.2025.134160,2025,"Modulation of starch-based microporous carbon adsorbents via the freeze-drying method for potential gas adsorption and separation of CO2/CH4, CO2/N2, CH4/H2, and CH4/N2",1346.0,0.71,0.46,1.0,273.0,3.616
20,Starch potato,E-SAPC-3,https://doi.org/10.1016/j.seppur.2025.134160,2025,"Modulation of starch-based microporous carbon adsorbents via the freeze-drying method for potential gas adsorption and separation of CO2/CH4, CO2/N2, CH4/H2, and CH4/N2",1210.0,0.56,0.44,1.0,273.0,4.45
20,Starch potato,SC,https://doi.org/10.1016/j.seppur.2025.134160,2025,"Modulation of starch-based microporous carbon adsorbents via the freeze-drying method for potential gas adsorption and separation of CO2/CH4, CO2/N2, CH4/H2, and CH4/N2",88.77,0.72,0.0027,1.0,273.0,2.59
21,walnut shells,CK1-1-700,https://doi.org/10.1021/acs.energyfuels.5c00858,2025,Preparation and CO2 Adsorption Performance of the B–Cu Codoping Walnut Shell Biochar,1288.9,0.5223,0.4593,1.0,298.0,2.23
21,walnut shells,M20-200,https://doi.org/10.1021/acs.energyfuels.5c00858,2025,Preparation and CO2 Adsorption Performance of the B–Cu Codoping Walnut Shell Biochar,1310.67,0.4574,0.3926,1.0,298.0,3.01
21,walnut shells,M20-300,https://doi.org/10.1021/acs.energyfuels.5c00858,2025,Preparation and CO2 Adsorption Performance of the B–Cu Codoping Walnut Shell Biochar,1422.88,0.4856,0.4245,1.0,298.0,3.11
21,walnut shells,M20-400,https://doi.org/10.1021/acs.energyfuels.5c00858,2025,Preparation and CO2 Adsorption Performance of the B–Cu Codoping Walnut Shell Biochar,1531.13,0.5479,0.4902,1.0,298.0,3.16
21,walnut shells,M20-500,https://doi.org/10.1021/acs.energyfuels.5c00858,2025,Preparation and CO2 Adsorption Performance of the B–Cu Codoping Walnut Shell Biochar,1540.8,0.5228,0.4509,1.0,298.0,2.97
22,wood powder,raw-750-0,https://doi.org/10.1016/j.isci.2026.114706,2026,Fenton-like oxidation and KOH activation on the CO2 adsorption performance of wood-based hierarchical porous carbon,317.031,0.171989,0.155289,1.0,298.0,2.07
22,wood powder,raw-750-3,https://doi.org/10.1016/j.isci.2026.114706,2026,Fenton-like oxidation and KOH activation on the CO2 adsorption performance of wood-based hierarchical porous carbon,1337.857,0.691861,0.659187,1.0,298.0,3.16
22,wood powder,0.3FAC-750-0,https://doi.org/10.1016/j.isci.2026.114706,2026,Fenton-like oxidation and KOH activation on the CO2 adsorption performance of wood-based hierarchical porous carbon,385.654,0.226788,0.193276,1.0,298.0,2.2
22,wood powder,H2O2-750-3,https://doi.org/10.1016/j.isci.2026.114706,2026,Fenton-like oxidation and KOH activation on the CO2 adsorption performance of wood-based hierarchical porous carbon,860.75,0.600261,0.352782,1.0,298.0,0.8
22,wood powder,0.3Fe-750-3,https://doi.org/10.1016/j.isci.2026.114706,2026,Fenton-like oxidation and KOH activation on the CO2 adsorption performance of wood-based hierarchical porous carbon,3144.096,1.652119,1.385592,1.0,298.0,3.0
22,wood powder,0.3FAC-750-3,https://doi.org/10.1016/j.isci.2026.114706,2026,Fenton-like oxidation and KOH activation on the CO2 adsorption performance of wood-based hierarchical porous carbon,3065.616,1.619024,1.393353,1.0,298.0,4.15
22,wood powder,raw-750-0,https://doi.org/10.1016/j.isci.2026.114706,2026,Fenton-like oxidation and KOH activation on the CO2 adsorption performance of wood-based hierarchical porous carbon,317.031,0.171989,0.155289,1.0,273.0,2.48
22,wood powder,raw-750-3,https://doi.org/10.1016/j.isci.2026.114706,2026,Fenton-like oxidation and KOH activation on the CO2 adsorption performance of wood-based hierarchical porous carbon,1337.857,0.691861,0.659187,1.0,273.0,4.94
22,wood powder,0.3FAC-750-0,https://doi.org/10.1016/j.isci.2026.114706,2026,Fenton-like oxidation and KOH activation on the CO2 adsorption performance of wood-based hierarchical porous carbon,385.654,0.226788,0.193276,1.0,273.0,2.75
22,wood powder,H2O2-750-3,https://doi.org/10.1016/j.isci.2026.114706,2026,Fenton-like oxidation and KOH activation on the CO2 adsorption performance of wood-based hierarchical porous carbon,860.75,0.600261,0.352782,1.0,273.0,1.45
22,wood powder,0.3Fe-750-3,https://doi.org/10.1016/j.isci.2026.114706,2026,Fenton-like oxidation and KOH activation on the CO2 adsorption performance of wood-based hierarchical porous carbon,3144.096,1.652119,1.385592,1.0,273.0,2.2
22,wood powder,0.3FAC-750-3,https://doi.org/10.1016/j.isci.2026.114706,2026,Fenton-like oxidation and KOH activation on the CO2 adsorption performance of wood-based hierarchical porous carbon,3065.616,1.619024,1.393353,1.0,273.0,6.6
24,Bamboo powder,BPAC-0,https://doi.org/10.1016/j.biombioe.2025.108140,2025,Elucidating the role of moderate K2CO3 activation in tuning microporous architecture of bamboo-derived carbon for superior CO2 capture,388.12,0.164,0.1293,1.0,298.0,2.416
24,Bamboo powder,BPAC-1,https://doi.org/10.1016/j.biombioe.2025.108140,2025,Elucidating the role of moderate K2CO3 activation in tuning microporous architecture of bamboo-derived carbon for superior CO2 capture,876.28,0.432,0.3586,1.0,298.0,3.001
24,Bamboo powder,BPAC-2,https://doi.org/10.1016/j.biombioe.2025.108140,2025,Elucidating the role of moderate K2CO3 activation in tuning microporous architecture of bamboo-derived carbon for superior CO2 capture,1523.94,0.887,0.6345,1.0,298.0,3.313
24,Bamboo powder,BPAC-3,https://doi.org/10.1016/j.biombioe.2025.108140,2025,Elucidating the role of moderate K2CO3 activation in tuning microporous architecture of bamboo-derived carbon for superior CO2 capture,1913.85,1.087,0.8017,1.0,298.0,3.729
24,Bamboo powder,BPAC-4,https://doi.org/10.1016/j.biombioe.2025.108140,2025,Elucidating the role of moderate K2CO3 activation in tuning microporous architecture of bamboo-derived carbon for superior CO2 capture,1657.36,0.895,0.7002,1.0,298.0,2.978
24,Bamboo powder,BPAC-0,https://doi.org/10.1016/j.biombioe.2025.108140,2025,Elucidating the role of moderate K2CO3 activation in tuning microporous architecture of bamboo-derived carbon for superior CO2 capture,388.12,0.164,0.1293,1.0,273.0,3.016
24,Bamboo powder,BPAC-1,https://doi.org/10.1016/j.biombioe.2025.108140,2025,Elucidating the role of moderate K2CO3 activation in tuning microporous architecture of bamboo-derived carbon for superior CO2 capture,876.28,0.432,0.3586,1.0,273.0,3.78
24,Bamboo powder,BPAC-2,https://doi.org/10.1016/j.biombioe.2025.108140,2025,Elucidating the role of moderate K2CO3 activation in tuning microporous architecture of bamboo-derived carbon for superior CO2 capture,1523.94,0.887,0.6345,1.0,273.0,4.431
24,Bamboo powder,BPAC-3,https://doi.org/10.1016/j.biombioe.2025.108140,2025,Elucidating the role of moderate K2CO3 activation in tuning microporous architecture of bamboo-derived carbon for superior CO2 capture,1913.85,1.087,0.8017,1.0,273.0,6.081
24,Bamboo powder,BPAC-4,https://doi.org/10.1016/j.biombioe.2025.108140,2025,Elucidating the role of moderate K2CO3 activation in tuning microporous architecture of bamboo-derived carbon for superior CO2 capture,1657.36,0.895,0.7002,1.0,273.0,5.075
26,Pear branches,HCK,https://doi.org/10.1016/j.seppur.2025.134678,2025,Biomass tar modified biochar with enhanced micropores and oxygen content for high efficiency CO2 capture,1466.1,0.95,0.748,1.0,273.0,2.587045455
26,Pear branches,HCK@0.05,https://doi.org/10.1016/j.seppur.2025.134678,2025,Biomass tar modified biochar with enhanced micropores and oxygen content for high efficiency CO2 capture,1309.16,0.824,0.641,1.0,273.0,3.554772727
26,Pear branches,HCK@0.10,https://doi.org/10.1016/j.seppur.2025.134678,2025,Biomass tar modified biochar with enhanced micropores and oxygen content for high efficiency CO2 capture,1178.45,0.601,0.514,1.0,273.0,3.153181818
26,Pear branches,HCK@0.15,https://doi.org/10.1016/j.seppur.2025.134678,2025,Biomass tar modified biochar with enhanced micropores and oxygen content for high efficiency CO2 capture,1054.95,0.672,0.535,1.0,273.0,2.963636364
29,Corn straw and rice husks,SPS-S,https://doi.org/10.1002/cbh2.70017,2025,Fast Pyrolyzed Residue Assembled Into Carbon Spheres: Effect of Self-Template on the Structure Behavior and Improved Hierarchical Pore Structures,1186.6,0.596,0.475,1.0,273.0,4.65
29,Corn straw and rice husks,PS-S,https://doi.org/10.1002/cbh2.70017,2025,Fast Pyrolyzed Residue Assembled Into Carbon Spheres: Effect of Self-Template on the Structure Behavior and Improved Hierarchical Pore Structures,1101.1,0.677,0.422,1.0,303.0,1.63
29,Corn straw and rice husks,PW-S,https://doi.org/10.1002/cbh2.70017,2025,Fast Pyrolyzed Residue Assembled Into Carbon Spheres: Effect of Self-Template on the Structure Behavior and Improved Hierarchical Pore Structures,822.7,0.376,0.33,1.0,303.0,1.23
29,Corn straw and rice husks,PC-S,https://doi.org/10.1002/cbh2.70017,2025,Fast Pyrolyzed Residue Assembled Into Carbon Spheres: Effect of Self-Template on the Structure Behavior and Improved Hierarchical Pore Structures,870.3,0.728,0.325,1.0,303.0,1.73
29,Corn straw and rice husks,PB-S,https://doi.org/10.1002/cbh2.70017,2025,Fast Pyrolyzed Residue Assembled Into Carbon Spheres: Effect of Self-Template on the Structure Behavior and Improved Hierarchical Pore Structures,1160.6,0.745,0.448,1.0,273.0,5.25
29,Corn straw and rice husks,SPB-S,https://doi.org/10.1002/cbh2.70017,2025,Fast Pyrolyzed Residue Assembled Into Carbon Spheres: Effect of Self-Template on the Structure Behavior and Improved Hierarchical Pore Structures,1329.0,0.831,0.541,1.0,303.0,1.48
30,Defatted cotton waste,DCW-600-1,https://doi.org/10.1002/ejic.202500147,2025,Sustainable Microporous Carbon Derived from Defatted Cotton Waste for High-Performance CO2 Capture,353.0,0.16,0.14,1.0,298.0,2.52
30,Defatted cotton waste,DCW-600-3,https://doi.org/10.1002/ejic.202500147,2025,Sustainable Microporous Carbon Derived from Defatted Cotton Waste for High-Performance CO2 Capture,843.0,0.4,0.3,1.0,298.0,3.05
30,Defatted cotton waste,DCW-600-6,https://doi.org/10.1002/ejic.202500147,2025,Sustainable Microporous Carbon Derived from Defatted Cotton Waste for High-Performance CO2 Capture,1312.0,0.55,0.51,1.0,298.0,3.17
30,Defatted cotton waste,DCW-700-1,https://doi.org/10.1002/ejic.202500147,2025,Sustainable Microporous Carbon Derived from Defatted Cotton Waste for High-Performance CO2 Capture,864.0,0.36,0.32,1.0,298.0,3.85
30,Defatted cotton waste,DCW-700-3,https://doi.org/10.1002/ejic.202500147,2025,Sustainable Microporous Carbon Derived from Defatted Cotton Waste for High-Performance CO2 Capture,1559.0,0.64,0.59,1.0,298.0,4.55
30,Defatted cotton waste,DCW-700-6,https://doi.org/10.1002/ejic.202500147,2025,Sustainable Microporous Carbon Derived from Defatted Cotton Waste for High-Performance CO2 Capture,1901.0,0.81,0.74,1.0,298.0,3.62
