Repository: MoYan-101/CO2_capture_ML

# CO2 Capture Carbon Preprocessed Datasets

This folder stores the layered preprocessing outputs for the literature-curated `CO2` adsorption dataset.

## Recommended ML Training Datasets

Use these two datasets for model training:

1. Primary baseline dataset:
   [03_model_ready/co2_capture_carbon_structure_baseline.csv](/media/herryao/81ca6f19-78c8-470d-b5a1-5f35b4678058/work_dir/Document/Yan/CO2_Capture/data_preprocessing/preprocessed/co2_capture_carbon/03_model_ready/co2_capture_carbon_structure_baseline.csv:1)

   Model inputs:
   `Sbet (m2g-1)`, `Vtotal (cm3g-1)`, `Vmicro (cm3g-1)`, `P (bar)`, `T (K)`

   Metadata retained in CSV only:
   `Carbon precursors`, `Sample name`

   Target:

File: data_preprocessing/preprocessed/co2_capture_carbon/03_model_ready/co2_capture_carbon_structure_baseline.csv (part 3 of 6)
Ref number,Carbon precursors,Sample name,DOI,Year,Title,Sbet (m2g-1),Vtotal (cm3g-1),Vmicro (cm3g-1),P (bar),T (K),Uptake (mmolg-1)
48,Lignin,PK-2-PU,https://doi.org/10.1016/j.carbon.2024.119530,2024,Preparation of lignin-based porous carbon through thermochemical activation and nitrogen doping for CO2 selective adsorption,1977.0,0.93,0.85,0.15,323.0,0.37
48,Lignin,PK-0.25-HU,https://doi.org/10.1016/j.carbon.2024.119530,2024,Preparation of lignin-based porous carbon through thermochemical activation and nitrogen doping for CO2 selective adsorption,1279.0,0.57,0.48,0.15,323.0,0.63
48,Lignin,PK-0.5-HU,https://doi.org/10.1016/j.carbon.2024.119530,2024,Preparation of lignin-based porous carbon through thermochemical activation and nitrogen doping for CO2 selective adsorption,1506.0,0.66,0.58,0.15,323.0,0.51
48,Lignin,PK-1-HU,https://doi.org/10.1016/j.carbon.2024.119530,2024,Preparation of lignin-based porous carbon through thermochemical activation and nitrogen doping for CO2 selective adsorption,1664.0,0.72,0.65,0.15,323.0,0.47
48,Lignin,PK-2-HU,https://doi.org/10.1016/j.carbon.2024.119530,2024,Preparation of lignin-based porous carbon through thermochemical activation and nitrogen doping for CO2 selective adsorption,2126.0,0.97,0.89,0.15,323.0,0.38
48,Lignin,HU-PK-0.25,https://doi.org/10.1016/j.carbon.2024.119530,2024,Preparation of lignin-based porous carbon through thermochemical activation and nitrogen doping for CO2 selective adsorption,1009.0,0.57,0.39,0.15,323.0,0.41
49,Macadamia nutshells,C,https://doi.org/10.1016/j.seppur.2023.125188,2024,"KCl-assisted activation of macadamia nut shell-derived carbon: Unveiling enhanced pore structure, adsorption and supercapacitor performance",333.2,0.16,0.13,0.15,273.0,1.48
49,Macadamia nutshells,K1K0,https://doi.org/10.1016/j.seppur.2023.125188,2024,"KCl-assisted activation of macadamia nut shell-derived carbon: Unveiling enhanced pore structure, adsorption and supercapacitor performance",764.1,0.32,0.29,0.15,273.0,1.99
49,Macadamia nutshells,K1K5,https://doi.org/10.1016/j.seppur.2023.125188,2024,"KCl-assisted activation of macadamia nut shell-derived carbon: Unveiling enhanced pore structure, adsorption and supercapacitor performance",1117.1,0.48,0.43,0.15,273.0,2.03
49,Macadamia nutshells,K1K10,https://doi.org/10.1016/j.seppur.2023.125188,2024,"KCl-assisted activation of macadamia nut shell-derived carbon: Unveiling enhanced pore structure, adsorption and supercapacitor performance",982.3,0.42,0.37,0.15,273.0,2.07
49,Macadamia nutshells,K3K0,https://doi.org/10.1016/j.seppur.2023.125188,2024,"KCl-assisted activation of macadamia nut shell-derived carbon: Unveiling enhanced pore structure, adsorption and supercapacitor performance",1001.4,0.41,0.39,0.15,273.0,2.21
49,Macadamia nutshells,K3K5,https://doi.org/10.1016/j.seppur.2023.125188,2024,"KCl-assisted activation of macadamia nut shell-derived carbon: Unveiling enhanced pore structure, adsorption and supercapacitor performance",1509.6,0.64,0.58,0.15,273.0,2.15
49,Macadamia nutshells,K3K10,https://doi.org/10.1016/j.seppur.2023.125188,2024,"KCl-assisted activation of macadamia nut shell-derived carbon: Unveiling enhanced pore structure, adsorption and supercapacitor performance",1521.3,0.65,0.59,0.15,273.0,1.98
49,Macadamia nutshells,K5K0,https://doi.org/10.1016/j.seppur.2023.125188,2024,"KCl-assisted activation of macadamia nut shell-derived carbon: Unveiling enhanced pore structure, adsorption and supercapacitor performance",1295.1,0.54,0.5,0.15,273.0,2.05
49,Macadamia nutshells,K5K5,https://doi.org/10.1016/j.seppur.2023.125188,2024,"KCl-assisted activation of macadamia nut shell-derived carbon: Unveiling enhanced pore structure, adsorption and supercapacitor performance",1675.7,0.71,0.65,0.15,273.0,1.97
49,Macadamia nutshells,K5K10,https://doi.org/10.1016/j.seppur.2023.125188,2024,"KCl-assisted activation of macadamia nut shell-derived carbon: Unveiling enhanced pore structure, adsorption and supercapacitor performance",1556.7,0.65,0.6,0.15,273.0,2.08
49,Macadamia nutshells,K0K5,https://doi.org/10.1016/j.seppur.2023.125188,2024,"KCl-assisted activation of macadamia nut shell-derived carbon: Unveiling enhanced pore structure, adsorption and supercapacitor performance",392.9,0.19,0.15,0.15,273.0,1.5
49,Macadamia nutshells,K3N5,https://doi.org/10.1016/j.seppur.2023.125188,2024,"KCl-assisted activation of macadamia nut shell-derived carbon: Unveiling enhanced pore structure, adsorption and supercapacitor performance",1046.5,0.47,0.4,0.15,273.0,2.1
49,Macadamia nutshells,C,https://doi.org/10.1016/j.seppur.2023.125188,2024,"KCl-assisted activation of macadamia nut shell-derived carbon: Unveiling enhanced pore structure, adsorption and supercapacitor performance",333.2,0.16,0.13,0.15,298.0,0.04
49,Macadamia nutshells,K1K0,https://doi.org/10.1016/j.seppur.2023.125188,2024,"KCl-assisted activation of macadamia nut shell-derived carbon: Unveiling enhanced pore structure, adsorption and supercapacitor performance",764.1,0.32,0.29,0.15,298.0,1.14
49,Macadamia nutshells,K1K5,https://doi.org/10.1016/j.seppur.2023.125188,2024,"KCl-assisted activation of macadamia nut shell-derived carbon: Unveiling enhanced pore structure, adsorption and supercapacitor performance",1117.1,0.48,0.43,0.15,298.0,1.1
49,Macadamia nutshells,K1K10,https://doi.org/10.1016/j.seppur.2023.125188,2024,"KCl-assisted activation of macadamia nut shell-derived carbon: Unveiling enhanced pore structure, adsorption and supercapacitor performance",982.3,0.42,0.37,0.15,298.0,1.13
49,Macadamia nutshells,K3K0,https://doi.org/10.1016/j.seppur.2023.125188,2024,"KCl-assisted activation of macadamia nut shell-derived carbon: Unveiling enhanced pore structure, adsorption and supercapacitor performance",1001.4,0.41,0.39,0.15,298.0,1.21
49,Macadamia nutshells,K3K5,https://doi.org/10.1016/j.seppur.2023.125188,2024,"KCl-assisted activation of macadamia nut shell-derived carbon: Unveiling enhanced pore structure, adsorption and supercapacitor performance",1509.6,0.64,0.58,0.15,298.0,1.1
49,Macadamia nutshells,K3K10,https://doi.org/10.1016/j.seppur.2023.125188,2024,"KCl-assisted activation of macadamia nut shell-derived carbon: Unveiling enhanced pore structure, adsorption and supercapacitor performance",1521.3,0.65,0.59,0.15,298.0,1.12
49,Macadamia nutshells,K5K0,https://doi.org/10.1016/j.seppur.2023.125188,2024,"KCl-assisted activation of macadamia nut shell-derived carbon: Unveiling enhanced pore structure, adsorption and supercapacitor performance",1295.1,0.54,0.5,0.15,298.0,1.11
49,Macadamia nutshells,K5K5,https://doi.org/10.1016/j.seppur.2023.125188,2024,"KCl-assisted activation of macadamia nut shell-derived carbon: Unveiling enhanced pore structure, adsorption and supercapacitor performance",1675.7,0.71,0.65,0.15,298.0,1.02
49,Macadamia nutshells,K5K10,https://doi.org/10.1016/j.seppur.2023.125188,2024,"KCl-assisted activation of macadamia nut shell-derived carbon: Unveiling enhanced pore structure, adsorption and supercapacitor performance",1556.7,0.65,0.6,0.15,298.0,1.07
49,Macadamia nutshells,K0K5,https://doi.org/10.1016/j.seppur.2023.125188,2024,"KCl-assisted activation of macadamia nut shell-derived carbon: Unveiling enhanced pore structure, adsorption and supercapacitor performance",392.9,0.19,0.15,0.15,298.0,0.04
49,Macadamia nutshells,K3N5,https://doi.org/10.1016/j.seppur.2023.125188,2024,"KCl-assisted activation of macadamia nut shell-derived carbon: Unveiling enhanced pore structure, adsorption and supercapacitor performance",1046.5,0.47,0.4,0.15,298.0,1.2
49,Macadamia nutshells,C,https://doi.org/10.1016/j.seppur.2023.125188,2024,"KCl-assisted activation of macadamia nut shell-derived carbon: Unveiling enhanced pore structure, adsorption and supercapacitor performance",333.2,0.16,0.13,1.0,273.0,3.12
49,Macadamia nutshells,K1K0,https://doi.org/10.1016/j.seppur.2023.125188,2024,"KCl-assisted activation of macadamia nut shell-derived carbon: Unveiling enhanced pore structure, adsorption and supercapacitor performance",764.1,0.32,0.29,1.0,273.0,4.44
49,Macadamia nutshells,K1K5,https://doi.org/10.1016/j.seppur.2023.125188,2024,"KCl-assisted activation of macadamia nut shell-derived carbon: Unveiling enhanced pore structure, adsorption and supercapacitor performance",1117.1,0.48,0.43,1.0,273.0,5.35
49,Macadamia nutshells,K1K10,https://doi.org/10.1016/j.seppur.2023.125188,2024,"KCl-assisted activation of macadamia nut shell-derived carbon: Unveiling enhanced pore structure, adsorption and supercapacitor performance",982.3,0.42,0.37,1.0,273.0,5.18
49,Macadamia nutshells,K3K0,https://doi.org/10.1016/j.seppur.2023.125188,2024,"KCl-assisted activation of macadamia nut shell-derived carbon: Unveiling enhanced pore structure, adsorption and supercapacitor performance",1001.4,0.41,0.39,1.0,273.0,5.34
49,Macadamia nutshells,K3K5,https://doi.org/10.1016/j.seppur.2023.125188,2024,"KCl-assisted activation of macadamia nut shell-derived carbon: Unveiling enhanced pore structure, adsorption and supercapacitor performance",1509.6,0.64,0.58,1.0,273.0,6.48
49,Macadamia nutshells,K3K10,https://doi.org/10.1016/j.seppur.2023.125188,2024,"KCl-assisted activation of macadamia nut shell-derived carbon: Unveiling enhanced pore structure, adsorption and supercapacitor performance",1521.3,0.65,0.59,1.0,273.0,6.02
49,Macadamia nutshells,K5K0,https://doi.org/10.1016/j.seppur.2023.125188,2024,"KCl-assisted activation of macadamia nut shell-derived carbon: Unveiling enhanced pore structure, adsorption and supercapacitor performance",1295.1,0.54,0.5,1.0,273.0,5.69
49,Macadamia nutshells,K5K5,https://doi.org/10.1016/j.seppur.2023.125188,2024,"KCl-assisted activation of macadamia nut shell-derived carbon: Unveiling enhanced pore structure, adsorption and supercapacitor performance",1675.7,0.71,0.65,1.0,273.0,6.29
49,Macadamia nutshells,K5K10,https://doi.org/10.1016/j.seppur.2023.125188,2024,"KCl-assisted activation of macadamia nut shell-derived carbon: Unveiling enhanced pore structure, adsorption and supercapacitor performance",1556.7,0.65,0.6,1.0,273.0,6.42
49,Macadamia nutshells,K0K5,https://doi.org/10.1016/j.seppur.2023.125188,2024,"KCl-assisted activation of macadamia nut shell-derived carbon: Unveiling enhanced pore structure, adsorption and supercapacitor performance",392.9,0.19,0.15,1.0,273.0,3.07
49,Macadamia nutshells,K3N5,https://doi.org/10.1016/j.seppur.2023.125188,2024,"KCl-assisted activation of macadamia nut shell-derived carbon: Unveiling enhanced pore structure, adsorption and supercapacitor performance",1046.5,0.47,0.4,1.0,273.0,5.53
49,Macadamia nutshells,C,https://doi.org/10.1016/j.seppur.2023.125188,2024,"KCl-assisted activation of macadamia nut shell-derived carbon: Unveiling enhanced pore structure, adsorption and supercapacitor performance",333.2,0.16,0.13,1.0,298.0,0.1
49,Macadamia nutshells,K1K0,https://doi.org/10.1016/j.seppur.2023.125188,2024,"KCl-assisted activation of macadamia nut shell-derived carbon: Unveiling enhanced pore structure, adsorption and supercapacitor performance",764.1,0.32,0.29,1.0,298.0,3.18
49,Macadamia nutshells,K1K5,https://doi.org/10.1016/j.seppur.2023.125188,2024,"KCl-assisted activation of macadamia nut shell-derived carbon: Unveiling enhanced pore structure, adsorption and supercapacitor performance",1117.1,0.48,0.43,1.0,298.0,3.6
49,Macadamia nutshells,K1K10,https://doi.org/10.1016/j.seppur.2023.125188,2024,"KCl-assisted activation of macadamia nut shell-derived carbon: Unveiling enhanced pore structure, adsorption and supercapacitor performance",982.3,0.42,0.37,1.0,298.0,3.5
49,Macadamia nutshells,K3K0,https://doi.org/10.1016/j.seppur.2023.125188,2024,"KCl-assisted activation of macadamia nut shell-derived carbon: Unveiling enhanced pore structure, adsorption and supercapacitor performance",1001.4,0.41,0.39,1.0,298.0,3.71
49,Macadamia nutshells,K3K5,https://doi.org/10.1016/j.seppur.2023.125188,2024,"KCl-assisted activation of macadamia nut shell-derived carbon: Unveiling enhanced pore structure, adsorption and supercapacitor performance",1509.6,0.64,0.58,1.0,298.0,4.11
49,Macadamia nutshells,K3K10,https://doi.org/10.1016/j.seppur.2023.125188,2024,"KCl-assisted activation of macadamia nut shell-derived carbon: Unveiling enhanced pore structure, adsorption and supercapacitor performance",1521.3,0.65,0.59,1.0,298.0,4.12
49,Macadamia nutshells,K5K0,https://doi.org/10.1016/j.seppur.2023.125188,2024,"KCl-assisted activation of macadamia nut shell-derived carbon: Unveiling enhanced pore structure, adsorption and supercapacitor performance",1295.1,0.54,0.5,1.0,298.0,3.89
49,Macadamia nutshells,K5K5,https://doi.org/10.1016/j.seppur.2023.125188,2024,"KCl-assisted activation of macadamia nut shell-derived carbon: Unveiling enhanced pore structure, adsorption and supercapacitor performance",1675.7,0.71,0.65,1.0,298.0,4.02
49,Macadamia nutshells,K5K10,https://doi.org/10.1016/j.seppur.2023.125188,2024,"KCl-assisted activation of macadamia nut shell-derived carbon: Unveiling enhanced pore structure, adsorption and supercapacitor performance",1556.7,0.65,0.6,1.0,298.0,4.07
49,Macadamia nutshells,K0K5,https://doi.org/10.1016/j.seppur.2023.125188,2024,"KCl-assisted activation of macadamia nut shell-derived carbon: Unveiling enhanced pore structure, adsorption and supercapacitor performance",392.9,0.19,0.15,1.0,298.0,0.1
49,Macadamia nutshells,K3N5,https://doi.org/10.1016/j.seppur.2023.125188,2024,"KCl-assisted activation of macadamia nut shell-derived carbon: Unveiling enhanced pore structure, adsorption and supercapacitor performance",1046.5,0.47,0.4,1.0,298.0,3.75
50,Distiller's grains,KOH-C-0.5–600,https://doi.org/10.1016/j.seppur.2022.122134,2022,Construction of ultra-microporous activated carbons derived from waste distiller's grains for efficient CO2 adsorption,693.0,0.37,0.32,1.0,273.0,4.98
50,Distiller's grains,KOH-C-0.5–700,https://doi.org/10.1016/j.seppur.2022.122134,2022,Construction of ultra-microporous activated carbons derived from waste distiller's grains for efficient CO2 adsorption,1059.0,0.57,0.5,1.0,273.0,6.34
50,Distiller's grains,K2CO3-C-0.5–700,https://doi.org/10.1016/j.seppur.2022.122134,2022,Construction of ultra-microporous activated carbons derived from waste distiller's grains for efficient CO2 adsorption,855.0,0.49,0.4,1.0,273.0,5.31
50,Distiller's grains,KHCO3-C-0.5–700,https://doi.org/10.1016/j.seppur.2022.122134,2022,Construction of ultra-microporous activated carbons derived from waste distiller's grains for efficient CO2 adsorption,480.0,0.26,0.23,1.0,273.0,5.2
50,Distiller's grains,K3PO4-C-0.5–700,https://doi.org/10.1016/j.seppur.2022.122134,2022,Construction of ultra-microporous activated carbons derived from waste distiller's grains for efficient CO2 adsorption,235.0,0.13,0.11,1.0,273.0,2.35
50,Distiller's grains,NaOH-C-0.5–700,https://doi.org/10.1016/j.seppur.2022.122134,2022,Construction of ultra-microporous activated carbons derived from waste distiller's grains for efficient CO2 adsorption,469.0,0.28,0.19,1.0,273.0,3.2
50,Distiller's grains,KOH-C-0.5–800,https://doi.org/10.1016/j.seppur.2022.122134,2022,Construction of ultra-microporous activated carbons derived from waste distiller's grains for efficient CO2 adsorption,1299.0,0.71,0.6,1.0,273.0,5.96
50,Distiller's grains,KOH-C-1–800,https://doi.org/10.1016/j.seppur.2022.122134,2022,Construction of ultra-microporous activated carbons derived from waste distiller's grains for efficient CO2 adsorption,2079.0,1.14,0.94,1.0,273.0,5.59
50,Distiller's grains,KOH-C-2–800,https://doi.org/10.1016/j.seppur.2022.122134,2022,Construction of ultra-microporous activated carbons derived from waste distiller's grains for efficient CO2 adsorption,2950.0,1.63,1.12,1.0,273.0,4.67
50,Distiller's grains,C-800,https://doi.org/10.1016/j.seppur.2022.122134,2022,Construction of ultra-microporous activated carbons derived from waste distiller's grains for efficient CO2 adsorption,5.0,0.01,0.003,1.0,273.0,1.22
50,Distiller's grains,KOH-C-0.5–600,https://doi.org/10.1016/j.seppur.2022.122134,2022,Construction of ultra-microporous activated carbons derived from waste distiller's grains for efficient CO2 adsorption,693.0,0.37,0.32,1.0,298.0,3.71
50,Distiller's grains,KOH-C-0.5–700,https://doi.org/10.1016/j.seppur.2022.122134,2022,Construction of ultra-microporous activated carbons derived from waste distiller's grains for efficient CO2 adsorption,1059.0,0.57,0.5,1.0,298.0,4.26
50,Distiller's grains,K2CO3-C-0.5–700,https://doi.org/10.1016/j.seppur.2022.122134,2022,Construction of ultra-microporous activated carbons derived from waste distiller's grains for efficient CO2 adsorption,855.0,0.49,0.4,1.0,298.0,3.66
50,Distiller's grains,KHCO3-C-0.5–700,https://doi.org/10.1016/j.seppur.2022.122134,2022,Construction of ultra-microporous activated carbons derived from waste distiller's grains for efficient CO2 adsorption,480.0,0.26,0.23,1.0,298.0,2.76
50,Distiller's grains,K3PO4-C-0.5–700,https://doi.org/10.1016/j.seppur.2022.122134,2022,Construction of ultra-microporous activated carbons derived from waste distiller's grains for efficient CO2 adsorption,235.0,0.13,0.11,1.0,298.0,1.71
50,Distiller's grains,NaOH-C-0.5–700,https://doi.org/10.1016/j.seppur.2022.122134,2022,Construction of ultra-microporous activated carbons derived from waste distiller's grains for efficient CO2 adsorption,469.0,0.28,0.19,1.0,298.0,2.38
50,Distiller's grains,KOH-C-0.5–800,https://doi.org/10.1016/j.seppur.2022.122134,2022,Construction of ultra-microporous activated carbons derived from waste distiller's grains for efficient CO2 adsorption,1299.0,0.71,0.6,1.0,298.0,3.75
50,Distiller's grains,KOH-C-1–800,https://doi.org/10.1016/j.seppur.2022.122134,2022,Construction of ultra-microporous activated carbons derived from waste distiller's grains for efficient CO2 adsorption,2079.0,1.14,0.94,1.0,298.0,3.35
50,Distiller's grains,KOH-C-2–800,https://doi.org/10.1016/j.seppur.2022.122134,2022,Construction of ultra-microporous activated carbons derived from waste distiller's grains for efficient CO2 adsorption,2950.0,1.63,1.12,1.0,298.0,2.75
50,Distiller's grains,C-800,https://doi.org/10.1016/j.seppur.2022.122134,2022,Construction of ultra-microporous activated carbons derived from waste distiller's grains for efficient CO2 adsorption,5.0,0.01,0.003,1.0,298.0,1.03
51,walnut shells,WSC−500,https://doi.org/10.1016/j.jece.2024.114182,2024,Targeted construction of porous biochar with well-developed pore structure for high-performance CO2 adsorption,17.0,0.044,0.004,1.0,273.0,1.71
51,walnut shells,AC−1–700,https://doi.org/10.1016/j.jece.2024.114182,2024,Targeted construction of porous biochar with well-developed pore structure for high-performance CO2 adsorption,728.0,0.39,0.37,1.0,273.0,4.93
51,walnut shells,AC−2–700,https://doi.org/10.1016/j.jece.2024.114182,2024,Targeted construction of porous biochar with well-developed pore structure for high-performance CO2 adsorption,1569.0,0.81,0.77,1.0,273.0,6.75
51,walnut shells,AC−3–700,https://doi.org/10.1016/j.jece.2024.114182,2024,Targeted construction of porous biochar with well-developed pore structure for high-performance CO2 adsorption,1879.0,1.0,0.91,1.0,273.0,5.54
51,walnut shells,AC−2–600,https://doi.org/10.1016/j.jece.2024.114182,2024,Targeted construction of porous biochar with well-developed pore structure for high-performance CO2 adsorption,1357.0,0.73,0.68,1.0,273.0,6.09
51,walnut shells,AC−2–800,https://doi.org/10.1016/j.jece.2024.114182,2024,Targeted construction of porous biochar with well-developed pore structure for high-performance CO2 adsorption,1738.0,0.9,0.85,1.0,273.0,6.35
51,walnut shells,AC−2–900,https://doi.org/10.1016/j.jece.2024.114182,2024,Targeted construction of porous biochar with well-developed pore structure for high-performance CO2 adsorption,2115.0,1.12,0.96,1.0,273.0,5.48
51,walnut shells,WSC−500,https://doi.org/10.1016/j.jece.2024.114182,2024,Targeted construction of porous biochar with well-developed pore structure for high-performance CO2 adsorption,17.0,0.044,0.004,10.0,273.0,2.68
51,walnut shells,AC−1–700,https://doi.org/10.1016/j.jece.2024.114182,2024,Targeted construction of porous biochar with well-developed pore structure for high-performance CO2 adsorption,728.0,0.39,0.37,10.0,273.0,7.05
51,walnut shells,AC−2–700,https://doi.org/10.1016/j.jece.2024.114182,2024,Targeted construction of porous biochar with well-developed pore structure for high-performance CO2 adsorption,1569.0,0.81,0.77,10.0,273.0,14.13
51,walnut shells,AC−3–700,https://doi.org/10.1016/j.jece.2024.114182,2024,Targeted construction of porous biochar with well-developed pore structure for high-performance CO2 adsorption,1879.0,1.0,0.91,10.0,273.0,16.14
51,walnut shells,AC−2–600,https://doi.org/10.1016/j.jece.2024.114182,2024,Targeted construction of porous biochar with well-developed pore structure for high-performance CO2 adsorption,1357.0,0.73,0.68,10.0,273.0,12.79
51,walnut shells,AC−2–800,https://doi.org/10.1016/j.jece.2024.114182,2024,Targeted construction of porous biochar with well-developed pore structure for high-performance CO2 adsorption,1738.0,0.9,0.85,10.0,273.0,16.44
51,walnut shells,AC−2–900,https://doi.org/10.1016/j.jece.2024.114182,2024,Targeted construction of porous biochar with well-developed pore structure for high-performance CO2 adsorption,2115.0,1.12,0.96,10.0,273.0,17.59
51,walnut shells,WSC−500,https://doi.org/10.1016/j.jece.2024.114182,2024,Targeted construction of porous biochar with well-developed pore structure for high-performance CO2 adsorption,17.0,0.044,0.004,1.0,298.0,1.15
51,walnut shells,AC−1–700,https://doi.org/10.1016/j.jece.2024.114182,2024,Targeted construction of porous biochar with well-developed pore structure for high-performance CO2 adsorption,728.0,0.39,0.37,1.0,298.0,3.39
51,walnut shells,AC−2–700,https://doi.org/10.1016/j.jece.2024.114182,2024,Targeted construction of porous biochar with well-developed pore structure for high-performance CO2 adsorption,1569.0,0.81,0.77,1.0,298.0,4.19
51,walnut shells,AC−3–700,https://doi.org/10.1016/j.jece.2024.114182,2024,Targeted construction of porous biochar with well-developed pore structure for high-performance CO2 adsorption,1879.0,1.0,0.91,1.0,298.0,3.2
51,walnut shells,AC−2–600,https://doi.org/10.1016/j.jece.2024.114182,2024,Targeted construction of porous biochar with well-developed pore structure for high-performance CO2 adsorption,1357.0,0.73,0.68,1.0,298.0,3.65
51,walnut shells,AC−2–800,https://doi.org/10.1016/j.jece.2024.114182,2024,Targeted construction of porous biochar with well-developed pore structure for high-performance CO2 adsorption,1738.0,0.9,0.85,1.0,298.0,3.46
51,walnut shells,AC−2–900,https://doi.org/10.1016/j.jece.2024.114182,2024,Targeted construction of porous biochar with well-developed pore structure for high-performance CO2 adsorption,2115.0,1.12,0.96,1.0,298.0,3.11
51,walnut shells,WSC−500,https://doi.org/10.1016/j.jece.2024.114182,2024,Targeted construction of porous biochar with well-developed pore structure for high-performance CO2 adsorption,17.0,0.044,0.004,10.0,298.0,2.35
51,walnut shells,AC−1–700,https://doi.org/10.1016/j.jece.2024.114182,2024,Targeted construction of porous biochar with well-developed pore structure for high-performance CO2 adsorption,728.0,0.39,0.37,10.0,298.0,6.31
51,walnut shells,AC−2–700,https://doi.org/10.1016/j.jece.2024.114182,2024,Targeted construction of porous biochar with well-developed pore structure for high-performance CO2 adsorption,1569.0,0.81,0.77,10.0,298.0,12.13
51,walnut shells,AC−3–700,https://doi.org/10.1016/j.jece.2024.114182,2024,Targeted construction of porous biochar with well-developed pore structure for high-performance CO2 adsorption,1879.0,1.0,0.91,10.0,298.0,12.91
51,walnut shells,AC−2–600,https://doi.org/10.1016/j.jece.2024.114182,2024,Targeted construction of porous biochar with well-developed pore structure for high-performance CO2 adsorption,1357.0,0.73,0.68,10.0,298.0,10.74
51,walnut shells,AC−2–800,https://doi.org/10.1016/j.jece.2024.114182,2024,Targeted construction of porous biochar with well-developed pore structure for high-performance CO2 adsorption,1738.0,0.9,0.85,10.0,298.0,12.8
51,walnut shells,AC−2–900,https://doi.org/10.1016/j.jece.2024.114182,2024,Targeted construction of porous biochar with well-developed pore structure for high-performance CO2 adsorption,2115.0,1.12,0.96,10.0,298.0,13.26
52,Rice husk,RHC-PC-2,https://doi.org/10.1016/j.seppur.2022.122089,2022,Green synthesis of porous biochar with interconnected pore architectures from typical silicon-rich rice husk for efficient CO2 capture,1343.8,0.68,0.49,1.0,298.0,3.4
52,Rice husk,PC-2,https://doi.org/10.1016/j.seppur.2022.122089,2022,Green synthesis of porous biochar with interconnected pore architectures from typical silicon-rich rice husk for efficient CO2 capture,1768.9,0.897,0.694,1.0,298.0,3.09
54,Peach Kernel,PC-700-0.5,https://doi.org/10.1002/slct.202204287Digital Object Identifier (DOI),2023,A Peach-Kernel-Derived Ultramicroporous Carbon with Extremely High CO2-Capture Ability,539.6,0.287,0.272,0.15,298.0,1.46
54,Peach Kernel,PC-800-0.5,https://doi.org/10.1002/slct.202204287Digital Object Identifier (DOI),2023,A Peach-Kernel-Derived Ultramicroporous Carbon with Extremely High CO2-Capture Ability,749.1,0.399,0.383,0.15,298.0,1.39
54,Peach Kernel,PC-900-0.5,https://doi.org/10.1002/slct.202204287Digital Object Identifier (DOI),2023,A Peach-Kernel-Derived Ultramicroporous Carbon with Extremely High CO2-Capture Ability,708.2,0.378,0.359,0.15,298.0,1.28
54,Peach Kernel,PC-800-0.75,https://doi.org/10.1002/slct.202204287Digital Object Identifier (DOI),2023,A Peach-Kernel-Derived Ultramicroporous Carbon with Extremely High CO2-Capture Ability,788.0,0.415,0.405,0.15,298.0,1.64
54,Peach Kernel,PC-800-0.8,https://doi.org/10.1002/slct.202204287Digital Object Identifier (DOI),2023,A Peach-Kernel-Derived Ultramicroporous Carbon with Extremely High CO2-Capture Ability,921.7,0.487,0.47,0.15,298.0,1.41
54,Peach Kernel,PC-800-1.0,https://doi.org/10.1002/slct.202204287Digital Object Identifier (DOI),2023,A Peach-Kernel-Derived Ultramicroporous Carbon with Extremely High CO2-Capture Ability,997.6,0.53,0.509,0.15,298.0,1.33
54,Peach Kernel,PC-800-1.25,https://doi.org/10.1002/slct.202204287Digital Object Identifier (DOI),2023,A Peach-Kernel-Derived Ultramicroporous Carbon with Extremely High CO2-Capture Ability,947.1,0.503,0.481,0.15,298.0,1.2
54,Peach Kernel,PC-800-1.5,https://doi.org/10.1002/slct.202204287Digital Object Identifier (DOI),2023,A Peach-Kernel-Derived Ultramicroporous Carbon with Extremely High CO2-Capture Ability,937.3,0.502,0.474,0.15,298.0,1.19
54,Peach Kernel,PC-700-0.5,https://doi.org/10.1002/slct.202204287Digital Object Identifier (DOI),2023,A Peach-Kernel-Derived Ultramicroporous Carbon with Extremely High CO2-Capture Ability,539.6,0.287,0.272,1.0,298.0,3.4
54,Peach Kernel,PC-800-0.5,https://doi.org/10.1002/slct.202204287Digital Object Identifier (DOI),2023,A Peach-Kernel-Derived Ultramicroporous Carbon with Extremely High CO2-Capture Ability,749.1,0.399,0.383,1.0,298.0,4.1
54,Peach Kernel,PC-900-0.5,https://doi.org/10.1002/slct.202204287Digital Object Identifier (DOI),2023,A Peach-Kernel-Derived Ultramicroporous Carbon with Extremely High CO2-Capture Ability,708.2,0.378,0.359,1.0,298.0,3.74
54,Peach Kernel,PC-800-0.75,https://doi.org/10.1002/slct.202204287Digital Object Identifier (DOI),2023,A Peach-Kernel-Derived Ultramicroporous Carbon with Extremely High CO2-Capture Ability,788.0,0.415,0.405,1.0,298.0,4.92
54,Peach Kernel,PC-800-0.8,https://doi.org/10.1002/slct.202204287Digital Object Identifier (DOI),2023,A Peach-Kernel-Derived Ultramicroporous Carbon with Extremely High CO2-Capture Ability,921.7,0.487,0.47,1.0,298.0,4.62
54,Peach Kernel,PC-800-1.0,https://doi.org/10.1002/slct.202204287Digital Object Identifier (DOI),2023,A Peach-Kernel-Derived Ultramicroporous Carbon with Extremely High CO2-Capture Ability,997.6,0.53,0.509,1.0,298.0,4.44
54,Peach Kernel,PC-800-1.25,https://doi.org/10.1002/slct.202204287Digital Object Identifier (DOI),2023,A Peach-Kernel-Derived Ultramicroporous Carbon with Extremely High CO2-Capture Ability,947.1,0.503,0.481,1.0,298.0,4.2
54,Peach Kernel,PC-800-1.5,https://doi.org/10.1002/slct.202204287Digital Object Identifier (DOI),2023,A Peach-Kernel-Derived Ultramicroporous Carbon with Extremely High CO2-Capture Ability,937.3,0.502,0.474,1.0,298.0,4.15
55,Wasted coal liquefaction,ACFs-890-3,https://doi.org/10.1016/j.envres.2022.114197,2022,Activated carbon fiber derived from wasted coal liquefaction residual for CO2 capture,912.14,0.24,0.23,1.0,298.0,2.72
55,Wasted coal liquefaction,ACFs-920-3,https://doi.org/10.1016/j.envres.2022.114197,2022,Activated carbon fiber derived from wasted coal liquefaction residual for CO2 capture,1224.71,0.42,0.39,1.0,298.0,5.76
55,Wasted coal liquefaction,ACFs-950-1,https://doi.org/10.1016/j.envres.2022.114197,2022,Activated carbon fiber derived from wasted coal liquefaction residual for CO2 capture,705.87,0.22,0.2,1.0,298.0,2.45
55,Wasted coal liquefaction,ACFs-950-2,https://doi.org/10.1016/j.envres.2022.114197,2022,Activated carbon fiber derived from wasted coal liquefaction residual for CO2 capture,1118.52,0.38,0.37,1.0,298.0,2.81
55,Wasted coal liquefaction,ACFs-950-3,https://doi.org/10.1016/j.envres.2022.114197,2022,Activated carbon fiber derived from wasted coal liquefaction residual for CO2 capture,1408.77,0.59,0.56,1.0,298.0,3.53
56,greasyback shrimp shell,C-GSS-800-1:2,https://doi.org/10.1016/j.fuel.2023.129287,2024,Sustainable preparation of hierarchical porous carbon from discarded shells of crustaceans for efficient CO2 capture,724.79,0.65,0.1,1.0,273.0,2.582
56,greasyback shrimp shell,C-GSS-800-1:1,https://doi.org/10.1016/j.fuel.2023.129287,2024,Sustainable preparation of hierarchical porous carbon from discarded shells of crustaceans for efficient CO2 capture,1734.64,1.48,0.24,1.0,273.0,5.144
56,greasyback shrimp shell,C-GSS-800-3:2,https://doi.org/10.1016/j.fuel.2023.129287,2024,Sustainable preparation of hierarchical porous carbon from discarded shells of crustaceans for efficient CO2 capture,1231.3,1.25,0.49,1.0,273.0,4.534
56,greasyback shrimp shell,C-GSS-800-2:1,https://doi.org/10.1016/j.fuel.2023.129287,2024,Sustainable preparation of hierarchical porous carbon from discarded shells of crustaceans for efficient CO2 capture,936.33,0.95,0.34,1.0,273.0,4.231
56,greasyback shrimp shell,C-GSS-800-3:1,https://doi.org/10.1016/j.fuel.2023.129287,2024,Sustainable preparation of hierarchical porous carbon from discarded shells of crustaceans for efficient CO2 capture,868.23,0.73,0.33,1.0,273.0,4.103
56,greasyback shrimp shell,C-GSS-800-1:2,https://doi.org/10.1016/j.fuel.2023.129287,2024,Sustainable preparation of hierarchical porous carbon from discarded shells of crustaceans for efficient CO2 capture,724.79,0.65,0.1,1.0,298.0,2.204
56,greasyback shrimp shell,C-GSS-800-1:1,https://doi.org/10.1016/j.fuel.2023.129287,2024,Sustainable preparation of hierarchical porous carbon from discarded shells of crustaceans for efficient CO2 capture,1734.64,1.48,0.24,1.0,298.0,4.325
56,greasyback shrimp shell,C-GSS-800-3:2,https://doi.org/10.1016/j.fuel.2023.129287,2024,Sustainable preparation of hierarchical porous carbon from discarded shells of crustaceans for efficient CO2 capture,1231.3,1.25,0.49,1.0,298.0,3.688
56,greasyback shrimp shell,C-GSS-800-2:1,https://doi.org/10.1016/j.fuel.2023.129287,2024,Sustainable preparation of hierarchical porous carbon from discarded shells of crustaceans for efficient CO2 capture,936.33,0.95,0.34,1.0,298.0,3.566
56,greasyback shrimp shell,C-GSS-800-3:1,https://doi.org/10.1016/j.fuel.2023.129287,2024,Sustainable preparation of hierarchical porous carbon from discarded shells of crustaceans for efficient CO2 capture,868.23,0.73,0.33,1.0,298.0,3.523
57,Cotton fibers,CC2-600,https://doi.org/10.1016/j.seppur.2023.124470,2023,Ultra-microporous cotton fiber-derived activated carbon by a facile one-step chemical activation strategy for efficient CO2 adsorption,520.0,0.314,0.6065,0.1,298.0,0.69
57,Cotton fibers,CC2-700,https://doi.org/10.1016/j.seppur.2023.124470,2023,Ultra-microporous cotton fiber-derived activated carbon by a facile one-step chemical activation strategy for efficient CO2 adsorption,892.0,0.368,0.6856,0.1,298.0,0.86
57,Cotton fibers,CC2-800,https://doi.org/10.1016/j.seppur.2023.124470,2023,Ultra-microporous cotton fiber-derived activated carbon by a facile one-step chemical activation strategy for efficient CO2 adsorption,1371.0,0.609,0.9937,0.1,298.0,0.91
57,Cotton fibers,CC1-800,https://doi.org/10.1016/j.seppur.2023.124470,2023,Ultra-microporous cotton fiber-derived activated carbon by a facile one-step chemical activation strategy for efficient CO2 adsorption,1310.0,0.573,0.9001,0.1,298.0,0.76
57,Cotton fibers,CC3-800,https://doi.org/10.1016/j.seppur.2023.124470,2023,Ultra-microporous cotton fiber-derived activated carbon by a facile one-step chemical activation strategy for efficient CO2 adsorption,1343.0,0.6,1.0282,0.1,298.0,0.9
57,Cotton fibers,CC2-600,https://doi.org/10.1016/j.seppur.2023.124470,2023,Ultra-microporous cotton fiber-derived activated carbon by a facile one-step chemical activation strategy for efficient CO2 adsorption,520.0,0.314,0.6065,1.0,298.0,3.06
57,Cotton fibers,CC2-700,https://doi.org/10.1016/j.seppur.2023.124470,2023,Ultra-microporous cotton fiber-derived activated carbon by a facile one-step chemical activation strategy for efficient CO2 adsorption,892.0,0.368,0.6856,1.0,298.0,3.26
57,Cotton fibers,CC2-800,https://doi.org/10.1016/j.seppur.2023.124470,2023,Ultra-microporous cotton fiber-derived activated carbon by a facile one-step chemical activation strategy for efficient CO2 adsorption,1371.0,0.609,0.9937,1.0,298.0,4.43
57,Cotton fibers,CC1-800,https://doi.org/10.1016/j.seppur.2023.124470,2023,Ultra-microporous cotton fiber-derived activated carbon by a facile one-step chemical activation strategy for efficient CO2 adsorption,1310.0,0.573,0.9001,1.0,298.0,3.79
57,Cotton fibers,CC3-800,https://doi.org/10.1016/j.seppur.2023.124470,2023,Ultra-microporous cotton fiber-derived activated carbon by a facile one-step chemical activation strategy for efficient CO2 adsorption,1343.0,0.6,1.0282,1.0,298.0,3.88
58,Orange peel,Activated with KOH + alum,https://doi.org/10.1016/j.ccst.2023.100149,2023,Synthesis of porous and activated carbon from lemon peel waste for CO2 adsorption,1113.0,0.56,0.44,1.0,273.0,4.5
58,Orange peel,Activated with KOH,https://doi.org/10.1016/j.ccst.2023.100149,2023,Synthesis of porous and activated carbon from lemon peel waste for CO2 adsorption,2143.0,1.3,0.84,1.0,273.0,3.2
58,Orange peel,Activated with KOH + alum,https://doi.org/10.1016/j.ccst.2023.100149,2023,Synthesis of porous and activated carbon from lemon peel waste for CO2 adsorption,1113.0,0.56,0.44,1.0,298.0,2.8
58,Orange peel,Activated with KOH,https://doi.org/10.1016/j.ccst.2023.100149,2023,Synthesis of porous and activated carbon from lemon peel waste for CO2 adsorption,2143.0,1.3,0.84,1.0,298.0,2.0
58,Orange peel,Activated with KOH + alum,https://doi.org/10.1016/j.ccst.2023.100149,2023,Synthesis of porous and activated carbon from lemon peel waste for CO2 adsorption,1113.0,0.56,0.44,1.0,313.0,2.0
58,Orange peel,Activated with KOH,https://doi.org/10.1016/j.ccst.2023.100149,2023,Synthesis of porous and activated carbon from lemon peel waste for CO2 adsorption,2143.0,1.3,0.84,1.0,313.0,1.4
60,Avocado seeds,C_NaOH,10.3390/ma17164157,2024,Activated Carbon for CO2 Adsorption from Avocado Seeds Activated with NaOH: The Significance of the Production Method,918.0,0.574,0.295,1.0,273.0,3.69
60,Avocado seeds,C_NaOHdry,10.3390/ma17164157,2024,Activated Carbon for CO2 Adsorption from Avocado Seeds Activated with NaOH: The Significance of the Production Method,700.0,0.716,0.159,1.0,273.0,2.37
60,Avocado seeds,C_NaOHdry+H2O,10.3390/ma17164157,2024,Activated Carbon for CO2 Adsorption from Avocado Seeds Activated with NaOH: The Significance of the Production Method,696.0,0.761,0.168,1.0,273.0,2.56
60,Avocado seeds,C500_NaOH,10.3390/ma17164157,2024,Activated Carbon for CO2 Adsorption from Avocado Seeds Activated with NaOH: The Significance of the Production Method,885.0,0.44,0.29,1.0,273.0,4.2
60,Avocado seeds,C500_NaOHdry,10.3390/ma17164157,2024,Activated Carbon for CO2 Adsorption from Avocado Seeds Activated with NaOH: The Significance of the Production Method,1217.0,0.547,0.418,1.0,273.0,4.9
60,Avocado seeds,C_NaOH,10.3390/ma17164157,2024,Activated Carbon for CO2 Adsorption from Avocado Seeds Activated with NaOH: The Significance of the Production Method,918.0,0.574,0.295,1.0,283.0,3.07
60,Avocado seeds,C_NaOHdry,10.3390/ma17164157,2024,Activated Carbon for CO2 Adsorption from Avocado Seeds Activated with NaOH: The Significance of the Production Method,700.0,0.716,0.159,1.0,283.0,2.1
60,Avocado seeds,C_NaOHdry+H2O,10.3390/ma17164157,2024,Activated Carbon for CO2 Adsorption from Avocado Seeds Activated with NaOH: The Significance of the Production Method,696.0,0.761,0.168,1.0,283.0,2.16
60,Avocado seeds,C500_NaOH,10.3390/ma17164157,2024,Activated Carbon for CO2 Adsorption from Avocado Seeds Activated with NaOH: The Significance of the Production Method,885.0,0.44,0.29,1.0,283.0,3.5
60,Avocado seeds,C500_NaOHdry,10.3390/ma17164157,2024,Activated Carbon for CO2 Adsorption from Avocado Seeds Activated with NaOH: The Significance of the Production Method,1217.0,0.547,0.418,1.0,283.0,4.0
60,Avocado seeds,C_NaOH,10.3390/ma17164157,2024,Activated Carbon for CO2 Adsorption from Avocado Seeds Activated with NaOH: The Significance of the Production Method,918.0,0.574,0.295,1.0,293.0,2.57
60,Avocado seeds,C_NaOHdry,10.3390/ma17164157,2024,Activated Carbon for CO2 Adsorption from Avocado Seeds Activated with NaOH: The Significance of the Production Method,700.0,0.716,0.159,1.0,293.0,1.69
60,Avocado seeds,C_NaOHdry+H2O,10.3390/ma17164157,2024,Activated Carbon for CO2 Adsorption from Avocado Seeds Activated with NaOH: The Significance of the Production Method,696.0,0.761,0.168,1.0,293.0,1.64
60,Avocado seeds,C500_NaOH,10.3390/ma17164157,2024,Activated Carbon for CO2 Adsorption from Avocado Seeds Activated with NaOH: The Significance of the Production Method,885.0,0.44,0.29,1.0,293.0,2.96
60,Avocado seeds,C500_NaOHdry,10.3390/ma17164157,2024,Activated Carbon for CO2 Adsorption from Avocado Seeds Activated with NaOH: The Significance of the Production Method,1217.0,0.547,0.418,1.0,293.0,3.37
60,Avocado seeds,C_NaOH,10.3390/ma17164157,2024,Activated Carbon for CO2 Adsorption from Avocado Seeds Activated with NaOH: The Significance of the Production Method,918.0,0.574,0.295,1.0,303.0,2.12
60,Avocado seeds,C_NaOHdry,10.3390/ma17164157,2024,Activated Carbon for CO2 Adsorption from Avocado Seeds Activated with NaOH: The Significance of the Production Method,700.0,0.716,0.159,1.0,303.0,1.19
60,Avocado seeds,C_NaOHdry+H2O,10.3390/ma17164157,2024,Activated Carbon for CO2 Adsorption from Avocado Seeds Activated with NaOH: The Significance of the Production Method,696.0,0.761,0.168,1.0,303.0,1.21
60,Avocado seeds,C500_NaOH,10.3390/ma17164157,2024,Activated Carbon for CO2 Adsorption from Avocado Seeds Activated with NaOH: The Significance of the Production Method,885.0,0.44,0.29,1.0,303.0,2.46
60,Avocado seeds,C500_NaOHdry,10.3390/ma17164157,2024,Activated Carbon for CO2 Adsorption from Avocado Seeds Activated with NaOH: The Significance of the Production Method,1217.0,0.547,0.418,1.0,303.0,2.76
62,Actived carbon fibers,AC-500-4-700,10.3390/molecules29133153,2024,Versatile Activated Carbon Fibers Derived from the Cotton Fibers Used as CO2 Solid-State Adsorbents and Electrode Materials,673.0,0.33,0.28,1.0,273.0,4.3
62,Actived carbon fibers,AC-600-4-700,10.3390/molecules29133153,2024,Versatile Activated Carbon Fibers Derived from the Cotton Fibers Used as CO2 Solid-State Adsorbents and Electrode Materials,1597.0,0.76,0.64,1.0,273.0,6.9
