Repository: MoYan-101/CO2_capture_ML

# CO2 Capture Carbon Preprocessed Datasets

This folder stores the layered preprocessing outputs for the literature-curated `CO2` adsorption dataset.

## Recommended ML Training Datasets

Use these two datasets for model training:

1. Primary baseline dataset:
   [03_model_ready/co2_capture_carbon_structure_baseline.csv](/media/herryao/81ca6f19-78c8-470d-b5a1-5f35b4678058/work_dir/Document/Yan/CO2_Capture/data_preprocessing/preprocessed/co2_capture_carbon/03_model_ready/co2_capture_carbon_structure_baseline.csv:1)

   Model inputs:
   `Sbet (m2g-1)`, `Vtotal (cm3g-1)`, `Vmicro (cm3g-1)`, `P (bar)`, `T (K)`

   Metadata retained in CSV only:
   `Carbon precursors`, `Sample name`

   Target:

File: data_preprocessing/preprocessed/co2_capture_carbon/03_model_ready/co2_capture_carbon_structure_baseline.csv (part 4 of 6)
Ref number,Carbon precursors,Sample name,DOI,Year,Title,Sbet (m2g-1),Vtotal (cm3g-1),Vmicro (cm3g-1),P (bar),T (K),Uptake (mmolg-1)
62,Actived carbon fibers,AC-700-4-700,10.3390/molecules29133153,2024,Versatile Activated Carbon Fibers Derived from the Cotton Fibers Used as CO2 Solid-State Adsorbents and Electrode Materials,1158.0,0.56,0.5,1.0,273.0,5.9
62,Actived carbon fibers,AC-600-3-700,10.3390/molecules29133153,2024,Versatile Activated Carbon Fibers Derived from the Cotton Fibers Used as CO2 Solid-State Adsorbents and Electrode Materials,802.0,0.39,0.29,1.0,273.0,4.9
62,Actived carbon fibers,AC-600-5-700,10.3390/molecules29133153,2024,Versatile Activated Carbon Fibers Derived from the Cotton Fibers Used as CO2 Solid-State Adsorbents and Electrode Materials,1334.0,0.63,0.53,1.0,273.0,5.7
62,Actived carbon fibers,AC-600-4-600,10.3390/molecules29133153,2024,Versatile Activated Carbon Fibers Derived from the Cotton Fibers Used as CO2 Solid-State Adsorbents and Electrode Materials,1495.0,0.69,0.59,1.0,273.0,6.5
62,Actived carbon fibers,AC-600-4-800,10.3390/molecules29133153,2024,Versatile Activated Carbon Fibers Derived from the Cotton Fibers Used as CO2 Solid-State Adsorbents and Electrode Materials,1501.0,0.79,0.55,1.0,273.0,6.3
62,Actived carbon fibers,AC-500-4-700,10.3390/molecules29133153,2024,Versatile Activated Carbon Fibers Derived from the Cotton Fibers Used as CO2 Solid-State Adsorbents and Electrode Materials,673.0,0.33,0.28,1.0,298.0,2.8
62,Actived carbon fibers,AC-600-4-700,10.3390/molecules29133153,2024,Versatile Activated Carbon Fibers Derived from the Cotton Fibers Used as CO2 Solid-State Adsorbents and Electrode Materials,1597.0,0.76,0.64,1.0,298.0,4.6
62,Actived carbon fibers,AC-700-4-700,10.3390/molecules29133153,2024,Versatile Activated Carbon Fibers Derived from the Cotton Fibers Used as CO2 Solid-State Adsorbents and Electrode Materials,1158.0,0.56,0.5,1.0,298.0,4.0
62,Actived carbon fibers,AC-600-3-700,10.3390/molecules29133153,2024,Versatile Activated Carbon Fibers Derived from the Cotton Fibers Used as CO2 Solid-State Adsorbents and Electrode Materials,802.0,0.39,0.29,1.0,298.0,3.6
62,Actived carbon fibers,AC-600-5-700,10.3390/molecules29133153,2024,Versatile Activated Carbon Fibers Derived from the Cotton Fibers Used as CO2 Solid-State Adsorbents and Electrode Materials,1334.0,0.63,0.53,1.0,298.0,4.0
62,Actived carbon fibers,AC-600-4-600,10.3390/molecules29133153,2024,Versatile Activated Carbon Fibers Derived from the Cotton Fibers Used as CO2 Solid-State Adsorbents and Electrode Materials,1495.0,0.69,0.59,1.0,298.0,4.4
62,Actived carbon fibers,AC-600-4-800,10.3390/molecules29133153,2024,Versatile Activated Carbon Fibers Derived from the Cotton Fibers Used as CO2 Solid-State Adsorbents and Electrode Materials,1501.0,0.79,0.55,1.0,298.0,4.2
63,wood powder,C-DWP/Zn,https://doi.org/10.1016/j.ccst.2023.100161,2024,Scalable production of wood carbon microspheres for high-efficiency carbon dioxide capture,1769.13,0.6237,0.5992,1.0,298.0,3.51
64,waste eucalyptus powder,Eucalyptus sawdust,https://doi.org/10.1016/j.jelechem.2022.116580,2022,Targeting application of hierarchical porous carbon by facile one-step site-specific activation of wood powder: CO2 adsorption and supercapacitors,2390.76,1.23,0.49,1.0,273.0,5.21
64,waste eucalyptus powder,Eucalyptus sawdust,https://doi.org/10.1016/j.jelechem.2022.116580,2022,Targeting application of hierarchical porous carbon by facile one-step site-specific activation of wood powder: CO2 adsorption and supercapacitors,2390.76,1.23,0.49,1.0,298.0,3.54
66,Rape straw,RS,https://doi.org/10.1016/j.seppur.2022.120592,2022,Straw and wood based biochar for CO2 capture: Adsorption performance and governing mechanisms,81.13,0.095,0.012,1.0,298.0,0.6
66,Rape straw,SS,https://doi.org/10.1016/j.seppur.2022.120592,2022,Straw and wood based biochar for CO2 capture: Adsorption performance and governing mechanisms,81.48,0.141,0.036,1.0,298.0,0.94
66,Rape straw,CS,https://doi.org/10.1016/j.seppur.2022.120592,2022,Straw and wood based biochar for CO2 capture: Adsorption performance and governing mechanisms,122.06,0.135,0.066,1.0,298.0,0.84
66,Rape straw,WS,https://doi.org/10.1016/j.seppur.2022.120592,2022,Straw and wood based biochar for CO2 capture: Adsorption performance and governing mechanisms,123.23,0.106,0.015,1.0,298.0,0.72
66,Rape straw,NS,https://doi.org/10.1016/j.seppur.2022.120592,2022,Straw and wood based biochar for CO2 capture: Adsorption performance and governing mechanisms,336.73,0.196,0.133,1.0,298.0,0.94
66,Rape straw,HW,https://doi.org/10.1016/j.seppur.2022.120592,2022,Straw and wood based biochar for CO2 capture: Adsorption performance and governing mechanisms,347.96,0.471,0.147,1.0,298.0,1.04
66,Rape straw,PW,https://doi.org/10.1016/j.seppur.2022.120592,2022,Straw and wood based biochar for CO2 capture: Adsorption performance and governing mechanisms,356.87,0.464,0.133,1.0,298.0,0.98
68,Walnut shells,WS-5-1-3,10.3390/atmos13071110,2022,Effect of Pore Structure on CO2 Adsorption Performance for ZnCl2/FeCl3/H2O(g) Co-Activated Walnut Shell-Based Biochar,1370.4,0.63,0.54,1.0,273.0,4.17
68,Walnut shells,WS-5-1.5-1.5,10.3390/atmos13071110,2022,Effect of Pore Structure on CO2 Adsorption Performance for ZnCl2/FeCl3/H2O(g) Co-Activated Walnut Shell-Based Biochar,1267.5,0.54,0.49,1.0,273.0,4.42
68,Walnut shells,WS-5-3-1,10.3390/atmos13071110,2022,Effect of Pore Structure on CO2 Adsorption Performance for ZnCl2/FeCl3/H2O(g) Co-Activated Walnut Shell-Based Biochar,1111.4,0.49,0.43,1.0,273.0,4.61
68,Walnut shells,WS-5-3-0,10.3390/atmos13071110,2022,Effect of Pore Structure on CO2 Adsorption Performance for ZnCl2/FeCl3/H2O(g) Co-Activated Walnut Shell-Based Biochar,836.6,0.43,0.31,1.0,273.0,4.07
68,Walnut shells,WS-5-0-3,10.3390/atmos13071110,2022,Effect of Pore Structure on CO2 Adsorption Performance for ZnCl2/FeCl3/H2O(g) Co-Activated Walnut Shell-Based Biochar,960.9,0.45,0.37,1.0,273.0,4.24
68,Walnut shells,WS-5-1-3-0.1,10.3390/atmos13071110,2022,Effect of Pore Structure on CO2 Adsorption Performance for ZnCl2/FeCl3/H2O(g) Co-Activated Walnut Shell-Based Biochar,1693.7,0.94,0.64,1.0,273.0,3.85
68,Walnut shells,WS-5-1.5-1.5-0.1,10.3390/atmos13071110,2022,Effect of Pore Structure on CO2 Adsorption Performance for ZnCl2/FeCl3/H2O(g) Co-Activated Walnut Shell-Based Biochar,2584.9,1.28,1.01,1.0,273.0,4.56
68,Walnut shells,WS-5-3-1-0.1,10.3390/atmos13071110,2022,Effect of Pore Structure on CO2 Adsorption Performance for ZnCl2/FeCl3/H2O(g) Co-Activated Walnut Shell-Based Biochar,1548.5,0.85,0.58,1.0,273.0,4.44
68,Walnut shells,WS-5-3-0-0.1,10.3390/atmos13071110,2022,Effect of Pore Structure on CO2 Adsorption Performance for ZnCl2/FeCl3/H2O(g) Co-Activated Walnut Shell-Based Biochar,1388.4,0.64,0.53,1.0,273.0,4.72
68,Walnut shells,WS-5-0-3-0.1,10.3390/atmos13071110,2022,Effect of Pore Structure on CO2 Adsorption Performance for ZnCl2/FeCl3/H2O(g) Co-Activated Walnut Shell-Based Biochar,1793.7,1.03,0.67,1.0,273.0,4.27
68,Walnut shells,WS-5-3-1-0.15,10.3390/atmos13071110,2022,Effect of Pore Structure on CO2 Adsorption Performance for ZnCl2/FeCl3/H2O(g) Co-Activated Walnut Shell-Based Biochar,2074.6,1.17,0.54,1.0,273.0,4.12
68,Walnut shells,WS-5-3-1-0.2,10.3390/atmos13071110,2022,Effect of Pore Structure on CO2 Adsorption Performance for ZnCl2/FeCl3/H2O(g) Co-Activated Walnut Shell-Based Biochar,1683.1,0.87,0.49,1.0,273.0,4.2
68,Walnut shells,WS-5-3-1-0.25,10.3390/atmos13071110,2022,Effect of Pore Structure on CO2 Adsorption Performance for ZnCl2/FeCl3/H2O(g) Co-Activated Walnut Shell-Based Biochar,2316.8,1.46,0.43,1.0,273.0,4.79
68,Walnut shells,WS-5-1.5-1.5-0.15,10.3390/atmos13071110,2022,Effect of Pore Structure on CO2 Adsorption Performance for ZnCl2/FeCl3/H2O(g) Co-Activated Walnut Shell-Based Biochar,2647.8,1.32,0.54,1.0,273.0,4.57
68,Walnut shells,WS-5-1.5.-1.5-0.2,10.3390/atmos13071110,2022,Effect of Pore Structure on CO2 Adsorption Performance for ZnCl2/FeCl3/H2O(g) Co-Activated Walnut Shell-Based Biochar,2261.5,2.58,0.4,1.0,273.0,4.26
68,Walnut shells,WS-5-1.5-1.5-0.25,10.3390/atmos13071110,2022,Effect of Pore Structure on CO2 Adsorption Performance for ZnCl2/FeCl3/H2O(g) Co-Activated Walnut Shell-Based Biochar,1862.9,1.13,0.69,1.0,273.0,3.03
68,Walnut shells,WS-5-1-3,10.3390/atmos13071110,2022,Effect of Pore Structure on CO2 Adsorption Performance for ZnCl2/FeCl3/H2O(g) Co-Activated Walnut Shell-Based Biochar,1370.4,0.63,0.54,1.0,298.0,2.81
68,Walnut shells,WS-5-1.5-1.5,10.3390/atmos13071110,2022,Effect of Pore Structure on CO2 Adsorption Performance for ZnCl2/FeCl3/H2O(g) Co-Activated Walnut Shell-Based Biochar,1267.5,0.54,0.49,1.0,298.0,3.2
68,Walnut shells,WS-5-3-1,10.3390/atmos13071110,2022,Effect of Pore Structure on CO2 Adsorption Performance for ZnCl2/FeCl3/H2O(g) Co-Activated Walnut Shell-Based Biochar,1111.4,0.49,0.43,1.0,298.0,3.02
68,Walnut shells,WS-5-3-0,10.3390/atmos13071110,2022,Effect of Pore Structure on CO2 Adsorption Performance for ZnCl2/FeCl3/H2O(g) Co-Activated Walnut Shell-Based Biochar,836.6,0.43,0.31,1.0,298.0,2.95
68,Walnut shells,WS-5-0-3,10.3390/atmos13071110,2022,Effect of Pore Structure on CO2 Adsorption Performance for ZnCl2/FeCl3/H2O(g) Co-Activated Walnut Shell-Based Biochar,960.9,0.45,0.37,1.0,298.0,2.81
68,Walnut shells,WS-5-1-3-0.1,10.3390/atmos13071110,2022,Effect of Pore Structure on CO2 Adsorption Performance for ZnCl2/FeCl3/H2O(g) Co-Activated Walnut Shell-Based Biochar,1693.7,0.94,0.64,1.0,298.0,2.4
68,Walnut shells,WS-5-1.5-1.5-0.1,10.3390/atmos13071110,2022,Effect of Pore Structure on CO2 Adsorption Performance for ZnCl2/FeCl3/H2O(g) Co-Activated Walnut Shell-Based Biochar,2584.9,1.28,1.01,1.0,298.0,2.72
68,Walnut shells,WS-5-3-1-0.1,10.3390/atmos13071110,2022,Effect of Pore Structure on CO2 Adsorption Performance for ZnCl2/FeCl3/H2O(g) Co-Activated Walnut Shell-Based Biochar,1548.5,0.85,0.58,1.0,298.0,2.77
68,Walnut shells,WS-5-3-0-0.1,10.3390/atmos13071110,2022,Effect of Pore Structure on CO2 Adsorption Performance for ZnCl2/FeCl3/H2O(g) Co-Activated Walnut Shell-Based Biochar,1388.4,0.64,0.53,1.0,298.0,2.63
68,Walnut shells,WS-5-0-3-0.1,10.3390/atmos13071110,2022,Effect of Pore Structure on CO2 Adsorption Performance for ZnCl2/FeCl3/H2O(g) Co-Activated Walnut Shell-Based Biochar,1793.7,1.03,0.67,1.0,298.0,2.76
68,Walnut shells,WS-5-3-1-0.15,10.3390/atmos13071110,2022,Effect of Pore Structure on CO2 Adsorption Performance for ZnCl2/FeCl3/H2O(g) Co-Activated Walnut Shell-Based Biochar,2074.6,1.17,0.54,1.0,298.0,2.59
68,Walnut shells,WS-5-3-1-0.2,10.3390/atmos13071110,2022,Effect of Pore Structure on CO2 Adsorption Performance for ZnCl2/FeCl3/H2O(g) Co-Activated Walnut Shell-Based Biochar,1683.1,0.87,0.49,1.0,298.0,2.41
68,Walnut shells,WS-5-3-1-0.25,10.3390/atmos13071110,2022,Effect of Pore Structure on CO2 Adsorption Performance for ZnCl2/FeCl3/H2O(g) Co-Activated Walnut Shell-Based Biochar,2316.8,1.46,0.43,1.0,298.0,2.58
68,Walnut shells,WS-5-1.5-1.5-0.15,10.3390/atmos13071110,2022,Effect of Pore Structure on CO2 Adsorption Performance for ZnCl2/FeCl3/H2O(g) Co-Activated Walnut Shell-Based Biochar,2647.8,1.32,0.54,1.0,298.0,2.89
68,Walnut shells,WS-5-1.5.-1.5-0.2,10.3390/atmos13071110,2022,Effect of Pore Structure on CO2 Adsorption Performance for ZnCl2/FeCl3/H2O(g) Co-Activated Walnut Shell-Based Biochar,2261.5,2.58,0.4,1.0,298.0,2.71
68,Walnut shells,WS-5-1.5-1.5-0.25,10.3390/atmos13071110,2022,Effect of Pore Structure on CO2 Adsorption Performance for ZnCl2/FeCl3/H2O(g) Co-Activated Walnut Shell-Based Biochar,1862.9,1.13,0.69,1.0,298.0,2.44
69,Pine sawdust,BC,https://doi.org/10.1016/j.jece.2023.111378,2023,Separation of CO2 using biochar and KOH and ZnCl2 activated carbons derived from pine sawdust,293.3,0.19,0.18,1.0,273.0,1.17
69,Pine sawdust,ACPS850-K-4,https://doi.org/10.1016/j.jece.2023.111378,2023,Separation of CO2 using biochar and KOH and ZnCl2 activated carbons derived from pine sawdust,2864.5,1.46,0.99,1.0,273.0,1.03
69,Pine sawdust,ACPS600-K-4,https://doi.org/10.1016/j.jece.2023.111378,2023,Separation of CO2 using biochar and KOH and ZnCl2 activated carbons derived from pine sawdust,2437.2,1.09,0.97,1.0,273.0,1.65
69,Pine sawdust,ACPS850-K-2,https://doi.org/10.1016/j.jece.2023.111378,2023,Separation of CO2 using biochar and KOH and ZnCl2 activated carbons derived from pine sawdust,2270.5,1.02,0.87,1.0,273.0,1.33
69,Pine sawdust,ACPS850-Z-D,https://doi.org/10.1016/j.jece.2023.111378,2023,Separation of CO2 using biochar and KOH and ZnCl2 activated carbons derived from pine sawdust,471.4,0.26,0.23,1.0,273.0,1.41
69,Pine sawdust,ACPS850-Z-W,https://doi.org/10.1016/j.jece.2023.111378,2023,Separation of CO2 using biochar and KOH and ZnCl2 activated carbons derived from pine sawdust,501.1,0.26,0.23,1.0,273.0,1.56
71,Wheat straw,BC600,https://doi.org/10.1016/j.cej.2024.155607,2024,"Hierarchically porous MgO/biochar composites for efficient CO2 capture: Structure, performance and mechanism",1064.0,0.5,0.41,1.0,273.0,5.17
71,Wheat straw,BC700,https://doi.org/10.1016/j.cej.2024.155607,2024,"Hierarchically porous MgO/biochar composites for efficient CO2 capture: Structure, performance and mechanism",1748.0,0.77,0.69,1.0,273.0,5.7
71,Wheat straw,BC800,https://doi.org/10.1016/j.cej.2024.155607,2024,"Hierarchically porous MgO/biochar composites for efficient CO2 capture: Structure, performance and mechanism",2765.0,1.64,0.97,1.0,273.0,6.0
71,Wheat straw,MgO/BC-1,https://doi.org/10.1016/j.cej.2024.155607,2024,"Hierarchically porous MgO/biochar composites for efficient CO2 capture: Structure, performance and mechanism",1453.0,0.75,0.56,1.0,273.0,6.65
71,Wheat straw,MgO/BC-5,https://doi.org/10.1016/j.cej.2024.155607,2024,"Hierarchically porous MgO/biochar composites for efficient CO2 capture: Structure, performance and mechanism",793.0,0.54,0.29,1.0,273.0,3.38
71,Wheat straw,MgO/BC-1S,https://doi.org/10.1016/j.cej.2024.155607,2024,"Hierarchically porous MgO/biochar composites for efficient CO2 capture: Structure, performance and mechanism",1485.0,0.81,0.52,1.0,273.0,0.09
72,Macadamia nut shells,PH800-0,https://doi.org/10.1016/j.scitotenv.2024.176429,2024,A clean method for controlling pore structure development in potassium activation systems to improve CO2 adsorption properties of biochar,1235.0,0.522,0.46,0.15,273.0,2.14
72,Macadamia nut shells,PH800-1,https://doi.org/10.1016/j.scitotenv.2024.176429,2024,A clean method for controlling pore structure development in potassium activation systems to improve CO2 adsorption properties of biochar,1589.0,0.645,0.596,0.15,273.0,2.05
72,Macadamia nut shells,PH800-2,https://doi.org/10.1016/j.scitotenv.2024.176429,2024,A clean method for controlling pore structure development in potassium activation systems to improve CO2 adsorption properties of biochar,1597.0,0.648,0.6,0.15,273.0,1.97
72,Macadamia nut shells,PH800-3,https://doi.org/10.1016/j.scitotenv.2024.176429,2024,A clean method for controlling pore structure development in potassium activation systems to improve CO2 adsorption properties of biochar,1674.0,0.714,0.637,0.15,273.0,2.13
72,Macadamia nut shells,PH800-4,https://doi.org/10.1016/j.scitotenv.2024.176429,2024,A clean method for controlling pore structure development in potassium activation systems to improve CO2 adsorption properties of biochar,1725.0,0.756,0.652,0.15,273.0,1.86
72,Macadamia nut shells,PH700-0,https://doi.org/10.1016/j.scitotenv.2024.176429,2024,A clean method for controlling pore structure development in potassium activation systems to improve CO2 adsorption properties of biochar,855.0,0.366,0.316,0.15,273.0,1.82
72,Macadamia nut shells,PH700-1,https://doi.org/10.1016/j.scitotenv.2024.176429,2024,A clean method for controlling pore structure development in potassium activation systems to improve CO2 adsorption properties of biochar,1342.0,0.537,0.499,0.15,273.0,2.05
72,Macadamia nut shells,PH700-2,https://doi.org/10.1016/j.scitotenv.2024.176429,2024,A clean method for controlling pore structure development in potassium activation systems to improve CO2 adsorption properties of biochar,1323.0,0.528,0.491,0.15,273.0,2.11
72,Macadamia nut shells,PH700-3,https://doi.org/10.1016/j.scitotenv.2024.176429,2024,A clean method for controlling pore structure development in potassium activation systems to improve CO2 adsorption properties of biochar,1276.0,0.523,0.477,0.15,273.0,2.25
72,Macadamia nut shells,PH700-4,https://doi.org/10.1016/j.scitotenv.2024.176429,2024,A clean method for controlling pore structure development in potassium activation systems to improve CO2 adsorption properties of biochar,1285.0,0.536,0.48,0.15,273.0,2.3
72,Macadamia nut shells,PH600-0,https://doi.org/10.1016/j.scitotenv.2024.176429,2024,A clean method for controlling pore structure development in potassium activation systems to improve CO2 adsorption properties of biochar,608.0,0.261,0.224,0.15,273.0,1.92
72,Macadamia nut shells,PH600-1,https://doi.org/10.1016/j.scitotenv.2024.176429,2024,A clean method for controlling pore structure development in potassium activation systems to improve CO2 adsorption properties of biochar,967.0,0.395,0.36,0.15,273.0,2.09
72,Macadamia nut shells,PH600-2,https://doi.org/10.1016/j.scitotenv.2024.176429,2024,A clean method for controlling pore structure development in potassium activation systems to improve CO2 adsorption properties of biochar,933.0,0.379,0.347,0.15,273.0,2.2
72,Macadamia nut shells,PB800-0,https://doi.org/10.1016/j.scitotenv.2024.176429,2024,A clean method for controlling pore structure development in potassium activation systems to improve CO2 adsorption properties of biochar,1427.0,0.615,0.564,0.15,273.0,1.98
72,Macadamia nut shells,PB800-1,https://doi.org/10.1016/j.scitotenv.2024.176429,2024,A clean method for controlling pore structure development in potassium activation systems to improve CO2 adsorption properties of biochar,1618.0,0.669,0.546,0.15,273.0,1.98
72,Macadamia nut shells,PB800-2,https://doi.org/10.1016/j.scitotenv.2024.176429,2024,A clean method for controlling pore structure development in potassium activation systems to improve CO2 adsorption properties of biochar,1559.0,0.619,0.582,0.15,273.0,2.12
72,Macadamia nut shells,PB800-3,https://doi.org/10.1016/j.scitotenv.2024.176429,2024,A clean method for controlling pore structure development in potassium activation systems to improve CO2 adsorption properties of biochar,1558.0,0.623,0.582,0.15,273.0,2.08
72,Macadamia nut shells,PB800-4,https://doi.org/10.1016/j.scitotenv.2024.176429,2024,A clean method for controlling pore structure development in potassium activation systems to improve CO2 adsorption properties of biochar,1626.0,0.66,0.61,0.15,273.0,2.07
72,Macadamia nut shells,PB700-0,https://doi.org/10.1016/j.scitotenv.2024.176429,2024,A clean method for controlling pore structure development in potassium activation systems to improve CO2 adsorption properties of biochar,1156.0,0.477,0.438,0.15,273.0,2.1
72,Macadamia nut shells,PB700-1,https://doi.org/10.1016/j.scitotenv.2024.176429,2024,A clean method for controlling pore structure development in potassium activation systems to improve CO2 adsorption properties of biochar,1332.0,0.543,0.502,0.15,273.0,2.24
72,Macadamia nut shells,PB700-2,https://doi.org/10.1016/j.scitotenv.2024.176429,2024,A clean method for controlling pore structure development in potassium activation systems to improve CO2 adsorption properties of biochar,1421.0,0.557,0.525,0.15,273.0,2.26
72,Macadamia nut shells,PB700-3,https://doi.org/10.1016/j.scitotenv.2024.176429,2024,A clean method for controlling pore structure development in potassium activation systems to improve CO2 adsorption properties of biochar,1407.0,0.556,0.526,0.15,273.0,2.3
72,Macadamia nut shells,PB700-4,https://doi.org/10.1016/j.scitotenv.2024.176429,2024,A clean method for controlling pore structure development in potassium activation systems to improve CO2 adsorption properties of biochar,1382.0,0.546,0.517,0.15,273.0,2.36
72,Macadamia nut shells,PB600-0,https://doi.org/10.1016/j.scitotenv.2024.176429,2024,A clean method for controlling pore structure development in potassium activation systems to improve CO2 adsorption properties of biochar,504.0,0.221,0.191,0.15,273.0,2.14
72,Macadamia nut shells,PB600-1,https://doi.org/10.1016/j.scitotenv.2024.176429,2024,A clean method for controlling pore structure development in potassium activation systems to improve CO2 adsorption properties of biochar,926.0,0.372,0.344,0.15,273.0,2.33
72,Macadamia nut shells,PB600-2,https://doi.org/10.1016/j.scitotenv.2024.176429,2024,A clean method for controlling pore structure development in potassium activation systems to improve CO2 adsorption properties of biochar,900.0,0.37,0.336,0.15,273.0,2.29
72,Macadamia nut shells,PC800-0,https://doi.org/10.1016/j.scitotenv.2024.176429,2024,A clean method for controlling pore structure development in potassium activation systems to improve CO2 adsorption properties of biochar,1388.0,0.594,0.435,0.15,298.0,2.03
72,Macadamia nut shells,PC800-1,https://doi.org/10.1016/j.scitotenv.2024.176429,2024,A clean method for controlling pore structure development in potassium activation systems to improve CO2 adsorption properties of biochar,1704.0,0.705,0.643,0.15,298.0,1.91
72,Macadamia nut shells,PC800-2,https://doi.org/10.1016/j.scitotenv.2024.176429,2024,A clean method for controlling pore structure development in potassium activation systems to improve CO2 adsorption properties of biochar,1562.0,0.63,0.581,0.15,298.0,2.13
72,Macadamia nut shells,PC800-3,https://doi.org/10.1016/j.scitotenv.2024.176429,2024,A clean method for controlling pore structure development in potassium activation systems to improve CO2 adsorption properties of biochar,1549.0,0.617,0.577,0.15,298.0,2.12
72,Macadamia nut shells,PC800-4,https://doi.org/10.1016/j.scitotenv.2024.176429,2024,A clean method for controlling pore structure development in potassium activation systems to improve CO2 adsorption properties of biochar,1475.0,0.596,0.55,0.15,298.0,1.96
72,Macadamia nut shells,PC700-0,https://doi.org/10.1016/j.scitotenv.2024.176429,2024,A clean method for controlling pore structure development in potassium activation systems to improve CO2 adsorption properties of biochar,1090.0,0.448,0.411,0.15,298.0,2.11
72,Macadamia nut shells,PC700-1,https://doi.org/10.1016/j.scitotenv.2024.176429,2024,A clean method for controlling pore structure development in potassium activation systems to improve CO2 adsorption properties of biochar,1416.0,0.582,0.538,0.15,298.0,2.17
72,Macadamia nut shells,PC700-2,https://doi.org/10.1016/j.scitotenv.2024.176429,2024,A clean method for controlling pore structure development in potassium activation systems to improve CO2 adsorption properties of biochar,1367.0,0.54,0.509,0.15,298.0,2.15
72,Macadamia nut shells,PC700-3,https://doi.org/10.1016/j.scitotenv.2024.176429,2024,A clean method for controlling pore structure development in potassium activation systems to improve CO2 adsorption properties of biochar,1399.0,0.561,0.522,0.15,298.0,2.34
72,Macadamia nut shells,PC700-4,https://doi.org/10.1016/j.scitotenv.2024.176429,2024,A clean method for controlling pore structure development in potassium activation systems to improve CO2 adsorption properties of biochar,1306.0,0.522,0.485,0.15,298.0,2.44
72,Macadamia nut shells,PC600-0,https://doi.org/10.1016/j.scitotenv.2024.176429,2024,A clean method for controlling pore structure development in potassium activation systems to improve CO2 adsorption properties of biochar,550.0,0.26,0.208,0.15,298.0,2.06
72,Macadamia nut shells,PC600-1,https://doi.org/10.1016/j.scitotenv.2024.176429,2024,A clean method for controlling pore structure development in potassium activation systems to improve CO2 adsorption properties of biochar,983.0,0.39,0.365,0.15,298.0,2.28
72,Macadamia nut shells,PC600-2,https://doi.org/10.1016/j.scitotenv.2024.176429,2024,A clean method for controlling pore structure development in potassium activation systems to improve CO2 adsorption properties of biochar,975.0,0.391,0.363,0.15,298.0,2.31
72,Macadamia nut shells,PH800-0,https://doi.org/10.1016/j.scitotenv.2024.176429,2024,A clean method for controlling pore structure development in potassium activation systems to improve CO2 adsorption properties of biochar,1235.0,0.522,0.46,0.15,298.0,1.15
72,Macadamia nut shells,PH800-1,https://doi.org/10.1016/j.scitotenv.2024.176429,2024,A clean method for controlling pore structure development in potassium activation systems to improve CO2 adsorption properties of biochar,1589.0,0.645,0.596,0.15,298.0,1.05
72,Macadamia nut shells,PH800-2,https://doi.org/10.1016/j.scitotenv.2024.176429,2024,A clean method for controlling pore structure development in potassium activation systems to improve CO2 adsorption properties of biochar,1597.0,0.648,0.6,0.15,298.0,1.05
72,Macadamia nut shells,PH800-3,https://doi.org/10.1016/j.scitotenv.2024.176429,2024,A clean method for controlling pore structure development in potassium activation systems to improve CO2 adsorption properties of biochar,1674.0,0.714,0.637,0.15,298.0,1.14
72,Macadamia nut shells,PH800-4,https://doi.org/10.1016/j.scitotenv.2024.176429,2024,A clean method for controlling pore structure development in potassium activation systems to improve CO2 adsorption properties of biochar,1725.0,0.756,0.652,0.15,298.0,0.99
72,Macadamia nut shells,PH700-0,https://doi.org/10.1016/j.scitotenv.2024.176429,2024,A clean method for controlling pore structure development in potassium activation systems to improve CO2 adsorption properties of biochar,855.0,0.366,0.316,0.15,298.0,1.02
72,Macadamia nut shells,PH700-1,https://doi.org/10.1016/j.scitotenv.2024.176429,2024,A clean method for controlling pore structure development in potassium activation systems to improve CO2 adsorption properties of biochar,1342.0,0.537,0.499,0.15,298.0,1.08
72,Macadamia nut shells,PH700-2,https://doi.org/10.1016/j.scitotenv.2024.176429,2024,A clean method for controlling pore structure development in potassium activation systems to improve CO2 adsorption properties of biochar,1323.0,0.528,0.491,0.15,298.0,1.17
72,Macadamia nut shells,PH700-3,https://doi.org/10.1016/j.scitotenv.2024.176429,2024,A clean method for controlling pore structure development in potassium activation systems to improve CO2 adsorption properties of biochar,1276.0,0.523,0.477,0.15,298.0,1.22
72,Macadamia nut shells,PH700-4,https://doi.org/10.1016/j.scitotenv.2024.176429,2024,A clean method for controlling pore structure development in potassium activation systems to improve CO2 adsorption properties of biochar,1285.0,0.536,0.48,0.15,298.0,1.22
72,Macadamia nut shells,PH600-0,https://doi.org/10.1016/j.scitotenv.2024.176429,2024,A clean method for controlling pore structure development in potassium activation systems to improve CO2 adsorption properties of biochar,608.0,0.261,0.224,0.15,298.0,1.13
72,Macadamia nut shells,PH600-1,https://doi.org/10.1016/j.scitotenv.2024.176429,2024,A clean method for controlling pore structure development in potassium activation systems to improve CO2 adsorption properties of biochar,967.0,0.395,0.36,0.15,298.0,1.24
72,Macadamia nut shells,PH600-2,https://doi.org/10.1016/j.scitotenv.2024.176429,2024,A clean method for controlling pore structure development in potassium activation systems to improve CO2 adsorption properties of biochar,933.0,0.379,0.347,0.15,298.0,1.2
72,Macadamia nut shells,PB800-0,https://doi.org/10.1016/j.scitotenv.2024.176429,2024,A clean method for controlling pore structure development in potassium activation systems to improve CO2 adsorption properties of biochar,1427.0,0.615,0.564,0.15,298.0,1.06
72,Macadamia nut shells,PB800-1,https://doi.org/10.1016/j.scitotenv.2024.176429,2024,A clean method for controlling pore structure development in potassium activation systems to improve CO2 adsorption properties of biochar,1618.0,0.669,0.546,0.15,298.0,1.05
72,Macadamia nut shells,PB800-2,https://doi.org/10.1016/j.scitotenv.2024.176429,2024,A clean method for controlling pore structure development in potassium activation systems to improve CO2 adsorption properties of biochar,1559.0,0.619,0.582,0.15,298.0,1.14
72,Macadamia nut shells,PB800-3,https://doi.org/10.1016/j.scitotenv.2024.176429,2024,A clean method for controlling pore structure development in potassium activation systems to improve CO2 adsorption properties of biochar,1558.0,0.623,0.582,0.15,298.0,1.14
72,Macadamia nut shells,PB800-4,https://doi.org/10.1016/j.scitotenv.2024.176429,2024,A clean method for controlling pore structure development in potassium activation systems to improve CO2 adsorption properties of biochar,1626.0,0.66,0.61,0.15,298.0,1.1
72,Macadamia nut shells,PB700-0,https://doi.org/10.1016/j.scitotenv.2024.176429,2024,A clean method for controlling pore structure development in potassium activation systems to improve CO2 adsorption properties of biochar,1156.0,0.477,0.438,0.15,298.0,1.15
72,Macadamia nut shells,PB700-1,https://doi.org/10.1016/j.scitotenv.2024.176429,2024,A clean method for controlling pore structure development in potassium activation systems to improve CO2 adsorption properties of biochar,1332.0,0.543,0.502,0.15,298.0,1.2
72,Macadamia nut shells,PB700-2,https://doi.org/10.1016/j.scitotenv.2024.176429,2024,A clean method for controlling pore structure development in potassium activation systems to improve CO2 adsorption properties of biochar,1421.0,0.557,0.525,0.15,298.0,1.21
72,Macadamia nut shells,PB700-3,https://doi.org/10.1016/j.scitotenv.2024.176429,2024,A clean method for controlling pore structure development in potassium activation systems to improve CO2 adsorption properties of biochar,1407.0,0.556,0.526,0.15,298.0,1.23
72,Macadamia nut shells,PB700-4,https://doi.org/10.1016/j.scitotenv.2024.176429,2024,A clean method for controlling pore structure development in potassium activation systems to improve CO2 adsorption properties of biochar,1382.0,0.546,0.517,0.15,298.0,1.29
72,Macadamia nut shells,PB600-0,https://doi.org/10.1016/j.scitotenv.2024.176429,2024,A clean method for controlling pore structure development in potassium activation systems to improve CO2 adsorption properties of biochar,504.0,0.221,0.191,0.15,298.0,1.42
72,Macadamia nut shells,PB600-1,https://doi.org/10.1016/j.scitotenv.2024.176429,2024,A clean method for controlling pore structure development in potassium activation systems to improve CO2 adsorption properties of biochar,926.0,0.372,0.344,0.15,298.0,1.34
72,Macadamia nut shells,PB600-2,https://doi.org/10.1016/j.scitotenv.2024.176429,2024,A clean method for controlling pore structure development in potassium activation systems to improve CO2 adsorption properties of biochar,900.0,0.37,0.336,0.15,298.0,1.3
72,Macadamia nut shells,PC800-0,https://doi.org/10.1016/j.scitotenv.2024.176429,2024,A clean method for controlling pore structure development in potassium activation systems to improve CO2 adsorption properties of biochar,1388.0,0.594,0.435,0.15,298.0,1.15
72,Macadamia nut shells,PC800-1,https://doi.org/10.1016/j.scitotenv.2024.176429,2024,A clean method for controlling pore structure development in potassium activation systems to improve CO2 adsorption properties of biochar,1704.0,0.705,0.643,0.15,298.0,1.05
72,Macadamia nut shells,PC800-2,https://doi.org/10.1016/j.scitotenv.2024.176429,2024,A clean method for controlling pore structure development in potassium activation systems to improve CO2 adsorption properties of biochar,1562.0,0.63,0.581,0.15,298.0,1.16
72,Macadamia nut shells,PC800-3,https://doi.org/10.1016/j.scitotenv.2024.176429,2024,A clean method for controlling pore structure development in potassium activation systems to improve CO2 adsorption properties of biochar,1549.0,0.617,0.577,0.15,298.0,1.07
72,Macadamia nut shells,PC800-4,https://doi.org/10.1016/j.scitotenv.2024.176429,2024,A clean method for controlling pore structure development in potassium activation systems to improve CO2 adsorption properties of biochar,1475.0,0.596,0.55,0.15,298.0,1.02
72,Macadamia nut shells,PC700-0,https://doi.org/10.1016/j.scitotenv.2024.176429,2024,A clean method for controlling pore structure development in potassium activation systems to improve CO2 adsorption properties of biochar,1090.0,0.448,0.411,0.15,298.0,1.16
72,Macadamia nut shells,PC700-1,https://doi.org/10.1016/j.scitotenv.2024.176429,2024,A clean method for controlling pore structure development in potassium activation systems to improve CO2 adsorption properties of biochar,1416.0,0.582,0.538,0.15,298.0,1.16
72,Macadamia nut shells,PC700-2,https://doi.org/10.1016/j.scitotenv.2024.176429,2024,A clean method for controlling pore structure development in potassium activation systems to improve CO2 adsorption properties of biochar,1367.0,0.54,0.509,0.15,298.0,1.19
72,Macadamia nut shells,PC700-3,https://doi.org/10.1016/j.scitotenv.2024.176429,2024,A clean method for controlling pore structure development in potassium activation systems to improve CO2 adsorption properties of biochar,1399.0,0.561,0.522,0.15,298.0,1.28
72,Macadamia nut shells,PC700-4,https://doi.org/10.1016/j.scitotenv.2024.176429,2024,A clean method for controlling pore structure development in potassium activation systems to improve CO2 adsorption properties of biochar,1306.0,0.522,0.485,0.15,298.0,1.31
72,Macadamia nut shells,PC600-0,https://doi.org/10.1016/j.scitotenv.2024.176429,2024,A clean method for controlling pore structure development in potassium activation systems to improve CO2 adsorption properties of biochar,550.0,0.26,0.208,0.15,298.0,1.24
72,Macadamia nut shells,PC600-1,https://doi.org/10.1016/j.scitotenv.2024.176429,2024,A clean method for controlling pore structure development in potassium activation systems to improve CO2 adsorption properties of biochar,983.0,0.39,0.365,0.15,298.0,1.25
72,Macadamia nut shells,PC600-2,https://doi.org/10.1016/j.scitotenv.2024.176429,2024,A clean method for controlling pore structure development in potassium activation systems to improve CO2 adsorption properties of biochar,975.0,0.391,0.363,0.15,298.0,1.25
72,Macadamia nut shells,PH800-0,https://doi.org/10.1016/j.scitotenv.2024.176429,2024,A clean method for controlling pore structure development in potassium activation systems to improve CO2 adsorption properties of biochar,1235.0,0.522,0.46,1.0,298.0,6.05
72,Macadamia nut shells,PH800-1,https://doi.org/10.1016/j.scitotenv.2024.176429,2024,A clean method for controlling pore structure development in potassium activation systems to improve CO2 adsorption properties of biochar,1589.0,0.645,0.596,1.0,298.0,6.57
72,Macadamia nut shells,PH800-2,https://doi.org/10.1016/j.scitotenv.2024.176429,2024,A clean method for controlling pore structure development in potassium activation systems to improve CO2 adsorption properties of biochar,1597.0,0.648,0.6,1.0,298.0,6.37
72,Macadamia nut shells,PH800-3,https://doi.org/10.1016/j.scitotenv.2024.176429,2024,A clean method for controlling pore structure development in potassium activation systems to improve CO2 adsorption properties of biochar,1674.0,0.714,0.637,1.0,298.0,6.58
72,Macadamia nut shells,PH800-4,https://doi.org/10.1016/j.scitotenv.2024.176429,2024,A clean method for controlling pore structure development in potassium activation systems to improve CO2 adsorption properties of biochar,1725.0,0.756,0.652,1.0,298.0,6.26
72,Macadamia nut shells,PH700-0,https://doi.org/10.1016/j.scitotenv.2024.176429,2024,A clean method for controlling pore structure development in potassium activation systems to improve CO2 adsorption properties of biochar,855.0,0.366,0.316,1.0,298.0,4.54
72,Macadamia nut shells,PH700-1,https://doi.org/10.1016/j.scitotenv.2024.176429,2024,A clean method for controlling pore structure development in potassium activation systems to improve CO2 adsorption properties of biochar,1342.0,0.537,0.499,1.0,298.0,6.08
72,Macadamia nut shells,PH700-2,https://doi.org/10.1016/j.scitotenv.2024.176429,2024,A clean method for controlling pore structure development in potassium activation systems to improve CO2 adsorption properties of biochar,1323.0,0.528,0.491,1.0,298.0,5.97
72,Macadamia nut shells,PH700-3,https://doi.org/10.1016/j.scitotenv.2024.176429,2024,A clean method for controlling pore structure development in potassium activation systems to improve CO2 adsorption properties of biochar,1276.0,0.523,0.477,1.0,298.0,6.0
72,Macadamia nut shells,PH700-4,https://doi.org/10.1016/j.scitotenv.2024.176429,2024,A clean method for controlling pore structure development in potassium activation systems to improve CO2 adsorption properties of biochar,1285.0,0.536,0.48,1.0,298.0,6.43
72,Macadamia nut shells,PH600-0,https://doi.org/10.1016/j.scitotenv.2024.176429,2024,A clean method for controlling pore structure development in potassium activation systems to improve CO2 adsorption properties of biochar,608.0,0.261,0.224,1.0,298.0,3.88
72,Macadamia nut shells,PH600-1,https://doi.org/10.1016/j.scitotenv.2024.176429,2024,A clean method for controlling pore structure development in potassium activation systems to improve CO2 adsorption properties of biochar,967.0,0.395,0.36,1.0,298.0,5.05
72,Macadamia nut shells,PH600-2,https://doi.org/10.1016/j.scitotenv.2024.176429,2024,A clean method for controlling pore structure development in potassium activation systems to improve CO2 adsorption properties of biochar,933.0,0.379,0.347,1.0,298.0,5.27
72,Macadamia nut shells,PB800-0,https://doi.org/10.1016/j.scitotenv.2024.176429,2024,A clean method for controlling pore structure development in potassium activation systems to improve CO2 adsorption properties of biochar,1427.0,0.615,0.564,1.0,298.0,5.88
72,Macadamia nut shells,PB800-1,https://doi.org/10.1016/j.scitotenv.2024.176429,2024,A clean method for controlling pore structure development in potassium activation systems to improve CO2 adsorption properties of biochar,1618.0,0.669,0.546,1.0,298.0,6.45
72,Macadamia nut shells,PB800-2,https://doi.org/10.1016/j.scitotenv.2024.176429,2024,A clean method for controlling pore structure development in potassium activation systems to improve CO2 adsorption properties of biochar,1559.0,0.619,0.582,1.0,298.0,6.69
72,Macadamia nut shells,PB800-3,https://doi.org/10.1016/j.scitotenv.2024.176429,2024,A clean method for controlling pore structure development in potassium activation systems to improve CO2 adsorption properties of biochar,1558.0,0.623,0.582,1.0,298.0,6.57
72,Macadamia nut shells,PB800-4,https://doi.org/10.1016/j.scitotenv.2024.176429,2024,A clean method for controlling pore structure development in potassium activation systems to improve CO2 adsorption properties of biochar,1626.0,0.66,0.61,1.0,298.0,6.52
72,Macadamia nut shells,PB700-0,https://doi.org/10.1016/j.scitotenv.2024.176429,2024,A clean method for controlling pore structure development in potassium activation systems to improve CO2 adsorption properties of biochar,1156.0,0.477,0.438,1.0,298.0,5.6
72,Macadamia nut shells,PB700-1,https://doi.org/10.1016/j.scitotenv.2024.176429,2024,A clean method for controlling pore structure development in potassium activation systems to improve CO2 adsorption properties of biochar,1332.0,0.543,0.502,1.0,298.0,6.27
72,Macadamia nut shells,PB700-2,https://doi.org/10.1016/j.scitotenv.2024.176429,2024,A clean method for controlling pore structure development in potassium activation systems to improve CO2 adsorption properties of biochar,1421.0,0.557,0.525,1.0,298.0,6.51
72,Macadamia nut shells,PB700-3,https://doi.org/10.1016/j.scitotenv.2024.176429,2024,A clean method for controlling pore structure development in potassium activation systems to improve CO2 adsorption properties of biochar,1407.0,0.556,0.526,1.0,298.0,6.68
72,Macadamia nut shells,PB700-4,https://doi.org/10.1016/j.scitotenv.2024.176429,2024,A clean method for controlling pore structure development in potassium activation systems to improve CO2 adsorption properties of biochar,1382.0,0.546,0.517,1.0,298.0,6.71
