Repository: MoYan-101/CO2_capture_ML

# CO2 Capture Carbon Preprocessed Datasets

This folder stores the layered preprocessing outputs for the literature-curated `CO2` adsorption dataset.

## Recommended ML Training Datasets

Use these two datasets for model training:

1. Primary baseline dataset:
   [03_model_ready/co2_capture_carbon_structure_baseline.csv](/media/herryao/81ca6f19-78c8-470d-b5a1-5f35b4678058/work_dir/Document/Yan/CO2_Capture/data_preprocessing/preprocessed/co2_capture_carbon/03_model_ready/co2_capture_carbon_structure_baseline.csv:1)

   Model inputs:
   `Sbet (m2g-1)`, `Vtotal (cm3g-1)`, `Vmicro (cm3g-1)`, `P (bar)`, `T (K)`

   Metadata retained in CSV only:
   `Carbon precursors`, `Sample name`

   Target:

File: data_preprocessing/preprocessed/co2_capture_carbon/03_model_ready/co2_capture_carbon_structure_baseline.csv (part 5 of 6)
Ref number,Carbon precursors,Sample name,DOI,Year,Title,Sbet (m2g-1),Vtotal (cm3g-1),Vmicro (cm3g-1),P (bar),T (K),Uptake (mmolg-1)
72,Macadamia nut shells,PB600-0,https://doi.org/10.1016/j.scitotenv.2024.176429,2024,A clean method for controlling pore structure development in potassium activation systems to improve CO2 adsorption properties of biochar,504.0,0.221,0.191,1.0,298.0,3.88
72,Macadamia nut shells,PB600-1,https://doi.org/10.1016/j.scitotenv.2024.176429,2024,A clean method for controlling pore structure development in potassium activation systems to improve CO2 adsorption properties of biochar,926.0,0.372,0.344,1.0,298.0,5.33
72,Macadamia nut shells,PB600-2,https://doi.org/10.1016/j.scitotenv.2024.176429,2024,A clean method for controlling pore structure development in potassium activation systems to improve CO2 adsorption properties of biochar,900.0,0.37,0.336,1.0,298.0,5.19
72,Macadamia nut shells,PC800-0,https://doi.org/10.1016/j.scitotenv.2024.176429,2024,A clean method for controlling pore structure development in potassium activation systems to improve CO2 adsorption properties of biochar,1388.0,0.594,0.435,1.0,298.0,5.73
72,Macadamia nut shells,PC800-1,https://doi.org/10.1016/j.scitotenv.2024.176429,2024,A clean method for controlling pore structure development in potassium activation systems to improve CO2 adsorption properties of biochar,1704.0,0.705,0.643,1.0,298.0,6.27
72,Macadamia nut shells,PC800-2,https://doi.org/10.1016/j.scitotenv.2024.176429,2024,A clean method for controlling pore structure development in potassium activation systems to improve CO2 adsorption properties of biochar,1562.0,0.63,0.581,1.0,298.0,6.54
72,Macadamia nut shells,PC800-3,https://doi.org/10.1016/j.scitotenv.2024.176429,2024,A clean method for controlling pore structure development in potassium activation systems to improve CO2 adsorption properties of biochar,1549.0,0.617,0.577,1.0,298.0,6.58
72,Macadamia nut shells,PC800-4,https://doi.org/10.1016/j.scitotenv.2024.176429,2024,A clean method for controlling pore structure development in potassium activation systems to improve CO2 adsorption properties of biochar,1475.0,0.596,0.55,1.0,298.0,6.34
72,Macadamia nut shells,PC700-0,https://doi.org/10.1016/j.scitotenv.2024.176429,2024,A clean method for controlling pore structure development in potassium activation systems to improve CO2 adsorption properties of biochar,1090.0,0.448,0.411,1.0,298.0,5.39
72,Macadamia nut shells,PC700-1,https://doi.org/10.1016/j.scitotenv.2024.176429,2024,A clean method for controlling pore structure development in potassium activation systems to improve CO2 adsorption properties of biochar,1416.0,0.582,0.538,1.0,298.0,6.16
72,Macadamia nut shells,PC700-2,https://doi.org/10.1016/j.scitotenv.2024.176429,2024,A clean method for controlling pore structure development in potassium activation systems to improve CO2 adsorption properties of biochar,1367.0,0.54,0.509,1.0,298.0,6.16
72,Macadamia nut shells,PC700-3,https://doi.org/10.1016/j.scitotenv.2024.176429,2024,A clean method for controlling pore structure development in potassium activation systems to improve CO2 adsorption properties of biochar,1399.0,0.561,0.522,1.0,298.0,6.72
72,Macadamia nut shells,PC700-4,https://doi.org/10.1016/j.scitotenv.2024.176429,2024,A clean method for controlling pore structure development in potassium activation systems to improve CO2 adsorption properties of biochar,1306.0,0.522,0.485,1.0,298.0,6.62
72,Macadamia nut shells,PC600-0,https://doi.org/10.1016/j.scitotenv.2024.176429,2024,A clean method for controlling pore structure development in potassium activation systems to improve CO2 adsorption properties of biochar,550.0,0.26,0.208,1.0,298.0,4.11
72,Macadamia nut shells,PC600-1,https://doi.org/10.1016/j.scitotenv.2024.176429,2024,A clean method for controlling pore structure development in potassium activation systems to improve CO2 adsorption properties of biochar,983.0,0.39,0.365,1.0,298.0,5.52
72,Macadamia nut shells,PC600-2,https://doi.org/10.1016/j.scitotenv.2024.176429,2024,A clean method for controlling pore structure development in potassium activation systems to improve CO2 adsorption properties of biochar,975.0,0.391,0.363,1.0,298.0,5.79
72,Macadamia nut shells,PH800-0,https://doi.org/10.1016/j.scitotenv.2024.176429,2024,A clean method for controlling pore structure development in potassium activation systems to improve CO2 adsorption properties of biochar,1235.0,0.522,0.46,1.0,298.0,4.04
72,Macadamia nut shells,PH800-1,https://doi.org/10.1016/j.scitotenv.2024.176429,2024,A clean method for controlling pore structure development in potassium activation systems to improve CO2 adsorption properties of biochar,1589.0,0.645,0.596,1.0,298.0,4.04
72,Macadamia nut shells,PH800-2,https://doi.org/10.1016/j.scitotenv.2024.176429,2024,A clean method for controlling pore structure development in potassium activation systems to improve CO2 adsorption properties of biochar,1597.0,0.648,0.6,1.0,298.0,4.1
72,Macadamia nut shells,PH800-3,https://doi.org/10.1016/j.scitotenv.2024.176429,2024,A clean method for controlling pore structure development in potassium activation systems to improve CO2 adsorption properties of biochar,1674.0,0.714,0.637,1.0,298.0,4.28
72,Macadamia nut shells,PH800-4,https://doi.org/10.1016/j.scitotenv.2024.176429,2024,A clean method for controlling pore structure development in potassium activation systems to improve CO2 adsorption properties of biochar,1725.0,0.756,0.652,1.0,298.0,3.93
72,Macadamia nut shells,PH700-0,https://doi.org/10.1016/j.scitotenv.2024.176429,2024,A clean method for controlling pore structure development in potassium activation systems to improve CO2 adsorption properties of biochar,855.0,0.366,0.316,1.0,298.0,3.21
72,Macadamia nut shells,PH700-1,https://doi.org/10.1016/j.scitotenv.2024.176429,2024,A clean method for controlling pore structure development in potassium activation systems to improve CO2 adsorption properties of biochar,1342.0,0.537,0.499,1.0,298.0,3.95
72,Macadamia nut shells,PH700-2,https://doi.org/10.1016/j.scitotenv.2024.176429,2024,A clean method for controlling pore structure development in potassium activation systems to improve CO2 adsorption properties of biochar,1323.0,0.528,0.491,1.0,298.0,4.08
72,Macadamia nut shells,PH700-3,https://doi.org/10.1016/j.scitotenv.2024.176429,2024,A clean method for controlling pore structure development in potassium activation systems to improve CO2 adsorption properties of biochar,1276.0,0.523,0.477,1.0,298.0,4.24
72,Macadamia nut shells,PH700-4,https://doi.org/10.1016/j.scitotenv.2024.176429,2024,A clean method for controlling pore structure development in potassium activation systems to improve CO2 adsorption properties of biochar,1285.0,0.536,0.48,1.0,298.0,4.2
72,Macadamia nut shells,PH600-0,https://doi.org/10.1016/j.scitotenv.2024.176429,2024,A clean method for controlling pore structure development in potassium activation systems to improve CO2 adsorption properties of biochar,608.0,0.261,0.224,1.0,298.0,2.92
72,Macadamia nut shells,PH600-1,https://doi.org/10.1016/j.scitotenv.2024.176429,2024,A clean method for controlling pore structure development in potassium activation systems to improve CO2 adsorption properties of biochar,967.0,0.395,0.36,1.0,298.0,3.76
72,Macadamia nut shells,PH600-2,https://doi.org/10.1016/j.scitotenv.2024.176429,2024,A clean method for controlling pore structure development in potassium activation systems to improve CO2 adsorption properties of biochar,933.0,0.379,0.347,1.0,298.0,3.66
72,Macadamia nut shells,PB800-0,https://doi.org/10.1016/j.scitotenv.2024.176429,2024,A clean method for controlling pore structure development in potassium activation systems to improve CO2 adsorption properties of biochar,1427.0,0.615,0.564,1.0,298.0,3.8
72,Macadamia nut shells,PB800-1,https://doi.org/10.1016/j.scitotenv.2024.176429,2024,A clean method for controlling pore structure development in potassium activation systems to improve CO2 adsorption properties of biochar,1618.0,0.669,0.546,1.0,298.0,4.12
72,Macadamia nut shells,PB800-2,https://doi.org/10.1016/j.scitotenv.2024.176429,2024,A clean method for controlling pore structure development in potassium activation systems to improve CO2 adsorption properties of biochar,1559.0,0.619,0.582,1.0,298.0,4.25
72,Macadamia nut shells,PB800-3,https://doi.org/10.1016/j.scitotenv.2024.176429,2024,A clean method for controlling pore structure development in potassium activation systems to improve CO2 adsorption properties of biochar,1558.0,0.623,0.582,1.0,298.0,4.35
72,Macadamia nut shells,PB800-4,https://doi.org/10.1016/j.scitotenv.2024.176429,2024,A clean method for controlling pore structure development in potassium activation systems to improve CO2 adsorption properties of biochar,1626.0,0.66,0.61,1.0,298.0,4.15
72,Macadamia nut shells,PB700-0,https://doi.org/10.1016/j.scitotenv.2024.176429,2024,A clean method for controlling pore structure development in potassium activation systems to improve CO2 adsorption properties of biochar,1156.0,0.477,0.438,1.0,298.0,3.75
72,Macadamia nut shells,PB700-1,https://doi.org/10.1016/j.scitotenv.2024.176429,2024,A clean method for controlling pore structure development in potassium activation systems to improve CO2 adsorption properties of biochar,1332.0,0.543,0.502,1.0,298.0,4.16
72,Macadamia nut shells,PB700-2,https://doi.org/10.1016/j.scitotenv.2024.176429,2024,A clean method for controlling pore structure development in potassium activation systems to improve CO2 adsorption properties of biochar,1421.0,0.557,0.525,1.0,298.0,4.34
72,Macadamia nut shells,PB700-3,https://doi.org/10.1016/j.scitotenv.2024.176429,2024,A clean method for controlling pore structure development in potassium activation systems to improve CO2 adsorption properties of biochar,1407.0,0.556,0.526,1.0,298.0,4.41
72,Macadamia nut shells,PB700-4,https://doi.org/10.1016/j.scitotenv.2024.176429,2024,A clean method for controlling pore structure development in potassium activation systems to improve CO2 adsorption properties of biochar,1382.0,0.546,0.517,1.0,298.0,4.51
72,Macadamia nut shells,PB600-0,https://doi.org/10.1016/j.scitotenv.2024.176429,2024,A clean method for controlling pore structure development in potassium activation systems to improve CO2 adsorption properties of biochar,504.0,0.221,0.191,1.0,298.0,3.12
72,Macadamia nut shells,PB600-1,https://doi.org/10.1016/j.scitotenv.2024.176429,2024,A clean method for controlling pore structure development in potassium activation systems to improve CO2 adsorption properties of biochar,926.0,0.372,0.344,1.0,298.0,3.92
72,Macadamia nut shells,PB600-2,https://doi.org/10.1016/j.scitotenv.2024.176429,2024,A clean method for controlling pore structure development in potassium activation systems to improve CO2 adsorption properties of biochar,900.0,0.37,0.336,1.0,298.0,3.79
72,Macadamia nut shells,PC800-0,https://doi.org/10.1016/j.scitotenv.2024.176429,2024,A clean method for controlling pore structure development in potassium activation systems to improve CO2 adsorption properties of biochar,1388.0,0.594,0.435,1.0,298.0,4.02
72,Macadamia nut shells,PC800-1,https://doi.org/10.1016/j.scitotenv.2024.176429,2024,A clean method for controlling pore structure development in potassium activation systems to improve CO2 adsorption properties of biochar,1704.0,0.705,0.643,1.0,298.0,4.1
72,Macadamia nut shells,PC800-2,https://doi.org/10.1016/j.scitotenv.2024.176429,2024,A clean method for controlling pore structure development in potassium activation systems to improve CO2 adsorption properties of biochar,1562.0,0.63,0.581,1.0,298.0,4.29
72,Macadamia nut shells,PC800-3,https://doi.org/10.1016/j.scitotenv.2024.176429,2024,A clean method for controlling pore structure development in potassium activation systems to improve CO2 adsorption properties of biochar,1549.0,0.617,0.577,1.0,298.0,4.03
72,Macadamia nut shells,PC800-4,https://doi.org/10.1016/j.scitotenv.2024.176429,2024,A clean method for controlling pore structure development in potassium activation systems to improve CO2 adsorption properties of biochar,1475.0,0.596,0.55,1.0,298.0,3.91
72,Macadamia nut shells,PC700-0,https://doi.org/10.1016/j.scitotenv.2024.176429,2024,A clean method for controlling pore structure development in potassium activation systems to improve CO2 adsorption properties of biochar,1090.0,0.448,0.411,1.0,298.0,3.65
72,Macadamia nut shells,PC700-1,https://doi.org/10.1016/j.scitotenv.2024.176429,2024,A clean method for controlling pore structure development in potassium activation systems to improve CO2 adsorption properties of biochar,1416.0,0.582,0.538,1.0,298.0,4.07
72,Macadamia nut shells,PC700-2,https://doi.org/10.1016/j.scitotenv.2024.176429,2024,A clean method for controlling pore structure development in potassium activation systems to improve CO2 adsorption properties of biochar,1367.0,0.54,0.509,1.0,298.0,4.27
72,Macadamia nut shells,PC700-3,https://doi.org/10.1016/j.scitotenv.2024.176429,2024,A clean method for controlling pore structure development in potassium activation systems to improve CO2 adsorption properties of biochar,1399.0,0.561,0.522,1.0,298.0,4.48
72,Macadamia nut shells,PC700-4,https://doi.org/10.1016/j.scitotenv.2024.176429,2024,A clean method for controlling pore structure development in potassium activation systems to improve CO2 adsorption properties of biochar,1306.0,0.522,0.485,1.0,298.0,4.46
72,Macadamia nut shells,PC600-0,https://doi.org/10.1016/j.scitotenv.2024.176429,2024,A clean method for controlling pore structure development in potassium activation systems to improve CO2 adsorption properties of biochar,550.0,0.26,0.208,1.0,298.0,3.18
72,Macadamia nut shells,PC600-1,https://doi.org/10.1016/j.scitotenv.2024.176429,2024,A clean method for controlling pore structure development in potassium activation systems to improve CO2 adsorption properties of biochar,983.0,0.39,0.365,1.0,298.0,3.85
72,Macadamia nut shells,PC600-2,https://doi.org/10.1016/j.scitotenv.2024.176429,2024,A clean method for controlling pore structure development in potassium activation systems to improve CO2 adsorption properties of biochar,975.0,0.391,0.363,1.0,298.0,3.81
73,Pine nut shells,PC-500,https://doi.org/10.1016/j.fuproc.2022.107613,2023,Ultra-microporous biochar-based carbon adsorbents by a facile chemical activation strategy for high-performance CO2 adsorption,3.0,0.0153,0.0007,1.0,273.0,1.5
73,Pine nut shells,AC-600,https://doi.org/10.1016/j.fuproc.2022.107613,2023,Ultra-microporous biochar-based carbon adsorbents by a facile chemical activation strategy for high-performance CO2 adsorption,800.0,0.4471,0.4038,1.0,273.0,5.0
73,Pine nut shells,AC-700,https://doi.org/10.1016/j.fuproc.2022.107613,2023,Ultra-microporous biochar-based carbon adsorbents by a facile chemical activation strategy for high-performance CO2 adsorption,1028.0,0.5675,0.5204,1.0,273.0,6.0
73,Pine nut shells,AC-800,https://doi.org/10.1016/j.fuproc.2022.107613,2023,Ultra-microporous biochar-based carbon adsorbents by a facile chemical activation strategy for high-performance CO2 adsorption,1372.0,0.7386,0.6842,1.0,273.0,5.9
73,Pine nut shells,AC-900,https://doi.org/10.1016/j.fuproc.2022.107613,2023,Ultra-microporous biochar-based carbon adsorbents by a facile chemical activation strategy for high-performance CO2 adsorption,1850.0,0.9969,0.8645,1.0,273.0,5.3
73,Pine nut shells,PC-500,https://doi.org/10.1016/j.fuproc.2022.107613,2023,Ultra-microporous biochar-based carbon adsorbents by a facile chemical activation strategy for high-performance CO2 adsorption,3.0,0.0153,0.0007,1.0,298.0,1.1
73,Pine nut shells,AC-600,https://doi.org/10.1016/j.fuproc.2022.107613,2023,Ultra-microporous biochar-based carbon adsorbents by a facile chemical activation strategy for high-performance CO2 adsorption,800.0,0.4471,0.4038,1.0,298.0,3.3
73,Pine nut shells,AC-700,https://doi.org/10.1016/j.fuproc.2022.107613,2023,Ultra-microporous biochar-based carbon adsorbents by a facile chemical activation strategy for high-performance CO2 adsorption,1028.0,0.5675,0.5204,1.0,298.0,4.0
73,Pine nut shells,AC-800,https://doi.org/10.1016/j.fuproc.2022.107613,2023,Ultra-microporous biochar-based carbon adsorbents by a facile chemical activation strategy for high-performance CO2 adsorption,1372.0,0.7386,0.6842,1.0,298.0,3.6
73,Pine nut shells,AC-900,https://doi.org/10.1016/j.fuproc.2022.107613,2023,Ultra-microporous biochar-based carbon adsorbents by a facile chemical activation strategy for high-performance CO2 adsorption,1850.0,0.9969,0.8645,1.0,298.0,3.0
74,potassium citrate,PCMCA-900,https://doi.org/10.1186/s12302-023-00712-9,2023,Potassium citrate-derived porous carbon with high CO2 capture and Congo red adsorption performance,1476.0,0.951,0.497,1.0,273.0,7.7
74,potassium citrate,PCMCA-900,https://doi.org/10.1186/s12302-023-00712-9,2023,Potassium citrate-derived porous carbon with high CO2 capture and Congo red adsorption performance,1476.0,0.951,0.497,1.0,298.0,4.3
75,macadamia nuts,AC700-1-2,https://doi.org/10.1002/er.8385Digital Object Identifier (DOI),2022,Influence of the interaction between activation conditions on the pore structure and CO2 uptake of the prepared macadamia nutshell-based activated carbon,790.0,0.45,0.39,1.0,273.0,5.38
75,macadamia nuts,AC700-3-2,https://doi.org/10.1002/er.8385Digital Object Identifier (DOI),2022,Influence of the interaction between activation conditions on the pore structure and CO2 uptake of the prepared macadamia nutshell-based activated carbon,1610.0,0.85,0.77,1.0,273.0,5.83
75,macadamia nuts,AC800-2-2,https://doi.org/10.1002/er.8385Digital Object Identifier (DOI),2022,Influence of the interaction between activation conditions on the pore structure and CO2 uptake of the prepared macadamia nutshell-based activated carbon,1656.0,0.87,0.79,1.0,273.0,6.36
75,macadamia nuts,AC900-1-2,https://doi.org/10.1002/er.8385Digital Object Identifier (DOI),2022,Influence of the interaction between activation conditions on the pore structure and CO2 uptake of the prepared macadamia nutshell-based activated carbon,759.0,0.42,0.37,1.0,273.0,5.64
75,macadamia nuts,AC900-3-2,https://doi.org/10.1002/er.8385Digital Object Identifier (DOI),2022,Influence of the interaction between activation conditions on the pore structure and CO2 uptake of the prepared macadamia nutshell-based activated carbon,2633.0,1.46,1.12,1.0,273.0,4.21
75,macadamia nuts,AC771-1.7-2.3,https://doi.org/10.1002/er.8385Digital Object Identifier (DOI),2022,Influence of the interaction between activation conditions on the pore structure and CO2 uptake of the prepared macadamia nutshell-based activated carbon,1417.0,0.75,0.69,1.0,273.0,6.58
75,macadamia nuts,AC700-1-2,https://doi.org/10.1002/er.8385Digital Object Identifier (DOI),2022,Influence of the interaction between activation conditions on the pore structure and CO2 uptake of the prepared macadamia nutshell-based activated carbon,790.0,0.45,0.39,1.0,298.0,3.57
75,macadamia nuts,AC700-3-2,https://doi.org/10.1002/er.8385Digital Object Identifier (DOI),2022,Influence of the interaction between activation conditions on the pore structure and CO2 uptake of the prepared macadamia nutshell-based activated carbon,1610.0,0.85,0.77,1.0,298.0,3.86
75,macadamia nuts,AC800-2-2,https://doi.org/10.1002/er.8385Digital Object Identifier (DOI),2022,Influence of the interaction between activation conditions on the pore structure and CO2 uptake of the prepared macadamia nutshell-based activated carbon,1656.0,0.87,0.79,1.0,298.0,3.87
75,macadamia nuts,AC900-1-2,https://doi.org/10.1002/er.8385Digital Object Identifier (DOI),2022,Influence of the interaction between activation conditions on the pore structure and CO2 uptake of the prepared macadamia nutshell-based activated carbon,759.0,0.42,0.37,1.0,298.0,3.66
75,macadamia nuts,AC900-3-2,https://doi.org/10.1002/er.8385Digital Object Identifier (DOI),2022,Influence of the interaction between activation conditions on the pore structure and CO2 uptake of the prepared macadamia nutshell-based activated carbon,2633.0,1.46,1.12,1.0,298.0,2.63
75,macadamia nuts,AC771-1.7-2.3,https://doi.org/10.1002/er.8385Digital Object Identifier (DOI),2022,Influence of the interaction between activation conditions on the pore structure and CO2 uptake of the prepared macadamia nutshell-based activated carbon,1417.0,0.75,0.69,1.0,298.0,3.94
76,sodium lignosulfonate,pH 1,https://doi.org/10.1016/j.biortech.2023.130171,2024,Effect of hydrothermal pH values on the morphology of special microspheres of lignin-based porous carbon and the mechanism of carbon dioxide adsorption,1018.14,1.77,1.0974,1.0,273.0,5.1
76,sodium lignosulfonate,pH 2,https://doi.org/10.1016/j.biortech.2023.130171,2024,Effect of hydrothermal pH values on the morphology of special microspheres of lignin-based porous carbon and the mechanism of carbon dioxide adsorption,1073.18,0.588,3.66912,1.0,273.0,4.8
76,sodium lignosulfonate,pH 3,https://doi.org/10.1016/j.biortech.2023.130171,2024,Effect of hydrothermal pH values on the morphology of special microspheres of lignin-based porous carbon and the mechanism of carbon dioxide adsorption,1178.61,1.16,3.6308,1.0,273.0,4.7
76,sodium lignosulfonate,pH 4,https://doi.org/10.1016/j.biortech.2023.130171,2024,Effect of hydrothermal pH values on the morphology of special microspheres of lignin-based porous carbon and the mechanism of carbon dioxide adsorption,1336.46,1.17,4.8321,1.0,273.0,4.3
76,sodium lignosulfonate,pH 5,https://doi.org/10.1016/j.biortech.2023.130171,2024,Effect of hydrothermal pH values on the morphology of special microspheres of lignin-based porous carbon and the mechanism of carbon dioxide adsorption,978.2,1.15,1.5295,1.0,273.0,4.2
76,sodium lignosulfonate,pH 6,https://doi.org/10.1016/j.biortech.2023.130171,2024,Effect of hydrothermal pH values on the morphology of special microspheres of lignin-based porous carbon and the mechanism of carbon dioxide adsorption,836.2,1.02,2.9172,1.0,273.0,4.05
76,sodium lignosulfonate,pH 7,https://doi.org/10.1016/j.biortech.2023.130171,2024,Effect of hydrothermal pH values on the morphology of special microspheres of lignin-based porous carbon and the mechanism of carbon dioxide adsorption,985.16,0.83,1.9588,1.0,273.0,3.85
76,sodium lignosulfonate,pH 1,https://doi.org/10.1016/j.biortech.2023.130171,2024,Effect of hydrothermal pH values on the morphology of special microspheres of lignin-based porous carbon and the mechanism of carbon dioxide adsorption,1018.14,1.77,1.0974,1.0,298.0,3.67
76,sodium lignosulfonate,pH 2,https://doi.org/10.1016/j.biortech.2023.130171,2024,Effect of hydrothermal pH values on the morphology of special microspheres of lignin-based porous carbon and the mechanism of carbon dioxide adsorption,1073.18,0.588,3.66912,1.0,298.0,3.5
76,sodium lignosulfonate,pH 3,https://doi.org/10.1016/j.biortech.2023.130171,2024,Effect of hydrothermal pH values on the morphology of special microspheres of lignin-based porous carbon and the mechanism of carbon dioxide adsorption,1178.61,1.16,3.6308,1.0,298.0,3.35
76,sodium lignosulfonate,pH 4,https://doi.org/10.1016/j.biortech.2023.130171,2024,Effect of hydrothermal pH values on the morphology of special microspheres of lignin-based porous carbon and the mechanism of carbon dioxide adsorption,1336.46,1.17,4.8321,1.0,298.0,3.2
76,sodium lignosulfonate,pH 5,https://doi.org/10.1016/j.biortech.2023.130171,2024,Effect of hydrothermal pH values on the morphology of special microspheres of lignin-based porous carbon and the mechanism of carbon dioxide adsorption,978.2,1.15,1.5295,1.0,298.0,3.15
76,sodium lignosulfonate,pH 6,https://doi.org/10.1016/j.biortech.2023.130171,2024,Effect of hydrothermal pH values on the morphology of special microspheres of lignin-based porous carbon and the mechanism of carbon dioxide adsorption,836.2,1.02,2.9172,1.0,298.0,3.05
76,sodium lignosulfonate,pH 7,https://doi.org/10.1016/j.biortech.2023.130171,2024,Effect of hydrothermal pH values on the morphology of special microspheres of lignin-based porous carbon and the mechanism of carbon dioxide adsorption,985.16,0.83,1.9588,1.0,298.0,2.85
77,Pistachio shells,GAC-5-2-700,https://doi.org/10.1016/j.partic.2024.09.015,2024,Preparation of pistachio shell-based porous carbon and its adsorption performance for low concentration CO2,1044.0,0.361,0.236,1.0,273.0,2.14
77,Pistachio shells,GAC-10-2-700,https://doi.org/10.1016/j.partic.2024.09.015,2024,Preparation of pistachio shell-based porous carbon and its adsorption performance for low concentration CO2,1096.0,0.379,0.252,1.0,273.0,2.49
77,Pistachio shells,GAC-15-2-700,https://doi.org/10.1016/j.partic.2024.09.015,2024,Preparation of pistachio shell-based porous carbon and its adsorption performance for low concentration CO2,1586.0,0.673,0.505,1.0,273.0,3.56
77,Pistachio shells,GAC-20-2-700,https://doi.org/10.1016/j.partic.2024.09.015,2024,Preparation of pistachio shell-based porous carbon and its adsorption performance for low concentration CO2,1144.0,0.424,0.311,1.0,273.0,3.21
77,Pistachio shells,GAC-25-2-700,https://doi.org/10.1016/j.partic.2024.09.015,2024,Preparation of pistachio shell-based porous carbon and its adsorption performance for low concentration CO2,1070.0,0.402,0.288,1.0,273.0,2.85
78,Feedstocks of corn stalk and soybean straw,SL,https://doi.org/10.1016/j.seppur.2022.121295,2022,Preparation and evaluation of fine-tuned micropore biochar by lignin impregnation for CO2 and VOCs adsorption,71.25,0.0956,0.0324,1.0,298.0,34.02
78,Feedstocks of corn stalk and soybean straw,CS,https://doi.org/10.1016/j.seppur.2022.121295,2022,Preparation and evaluation of fine-tuned micropore biochar by lignin impregnation for CO2 and VOCs adsorption,36.08,0.1001,0.01,1.0,298.0,38.5
78,Feedstocks of corn stalk and soybean straw,SS,https://doi.org/10.1016/j.seppur.2022.121295,2022,Preparation and evaluation of fine-tuned micropore biochar by lignin impregnation for CO2 and VOCs adsorption,109.57,0.0562,0.0484,1.0,298.0,41.05
78,Feedstocks of corn stalk and soybean straw,SLCS10,https://doi.org/10.1016/j.seppur.2022.121295,2022,Preparation and evaluation of fine-tuned micropore biochar by lignin impregnation for CO2 and VOCs adsorption,118.14,0.1167,0.0502,1.0,298.0,41.29
78,Feedstocks of corn stalk and soybean straw,SLSS10,https://doi.org/10.1016/j.seppur.2022.121295,2022,Preparation and evaluation of fine-tuned micropore biochar by lignin impregnation for CO2 and VOCs adsorption,257.65,0.1543,0.114,1.0,298.0,47.7
79,"palm date seeds, guava seeds and winged beans",PDS_KOH_1,10.1002/nano.202100099,2022,Biomass derived carbon materials: Synthesis and application towards CO2 and H2S adsorption,1906.0,1.06,0.78,1.0,273.0,5.47
79,"palm date seeds, guava seeds and winged beans",GS_KOH_1,10.1002/nano.202100099,2022,Biomass derived carbon materials: Synthesis and application towards CO2 and H2S adsorption,1682.0,0.67,0.8,1.0,273.0,5.05
79,"palm date seeds, guava seeds and winged beans",WB_KOH_1,10.1002/nano.202100099,2022,Biomass derived carbon materials: Synthesis and application towards CO2 and H2S adsorption,2027.0,1.02,0.85,1.0,273.0,4.6
79,"palm date seeds, guava seeds and winged beans",PDS_KOH_2,10.1002/nano.202100099,2022,Biomass derived carbon materials: Synthesis and application towards CO2 and H2S adsorption,2335.0,1.54,0.9,1.0,273.0,4.16
79,"palm date seeds, guava seeds and winged beans",GS_KOH_2,10.1002/nano.202100099,2022,Biomass derived carbon materials: Synthesis and application towards CO2 and H2S adsorption,1732.0,1.08,0.89,1.0,273.0,3.42
79,"palm date seeds, guava seeds and winged beans",WB_KOH_2,10.1002/nano.202100099,2022,Biomass derived carbon materials: Synthesis and application towards CO2 and H2S adsorption,2217.0,1.23,0.91,1.0,273.0,3.06
79,"palm date seeds, guava seeds and winged beans",PDS_KOH_1,10.1002/nano.202100099,2022,Biomass derived carbon materials: Synthesis and application towards CO2 and H2S adsorption,1906.0,1.06,0.78,1.0,298.0,4.36
79,"palm date seeds, guava seeds and winged beans",GS_KOH_1,10.1002/nano.202100099,2022,Biomass derived carbon materials: Synthesis and application towards CO2 and H2S adsorption,1682.0,0.67,0.8,1.0,298.0,3.02
79,"palm date seeds, guava seeds and winged beans",WB_KOH_1,10.1002/nano.202100099,2022,Biomass derived carbon materials: Synthesis and application towards CO2 and H2S adsorption,2027.0,1.02,0.85,1.0,298.0,2.67
79,"palm date seeds, guava seeds and winged beans",PDS_KOH_2,10.1002/nano.202100099,2022,Biomass derived carbon materials: Synthesis and application towards CO2 and H2S adsorption,2335.0,1.54,0.9,1.0,298.0,3.17
79,"palm date seeds, guava seeds and winged beans",GS_KOH_2,10.1002/nano.202100099,2022,Biomass derived carbon materials: Synthesis and application towards CO2 and H2S adsorption,1732.0,1.08,0.89,1.0,298.0,2.13
79,"palm date seeds, guava seeds and winged beans",WB_KOH_2,10.1002/nano.202100099,2022,Biomass derived carbon materials: Synthesis and application towards CO2 and H2S adsorption,2217.0,1.23,0.91,1.0,298.0,2.62
80,avocado stones,C_H2SO4_1_750,10.3390/su152416881,2023,Adsorption Equilibrium of CO2 on Microporous Activated Carbon Produced from Avocado Stone Using H2SO4 as an Activating Agent,538.0,0.217,0.175,1.0,273.0,3.34
80,avocado stones,C_H2SO4_1.5_700,10.3390/su152416881,2023,Adsorption Equilibrium of CO2 on Microporous Activated Carbon Produced from Avocado Stone Using H2SO4 as an Activating Agent,596.0,0.248,0.198,1.0,273.0,3.64
80,avocado stones,C_H2SO4_1.5_750,10.3390/su152416881,2023,Adsorption Equilibrium of CO2 on Microporous Activated Carbon Produced from Avocado Stone Using H2SO4 as an Activating Agent,636.0,0.258,0.209,1.0,273.0,3.78
80,avocado stones,C_H2SO4_1.5_800,10.3390/su152416881,2023,Adsorption Equilibrium of CO2 on Microporous Activated Carbon Produced from Avocado Stone Using H2SO4 as an Activating Agent,566.0,0.236,0.188,1.0,273.0,3.64
82,Rubber seed shell,NPC-700–1,10.3390/nano12111889,2022,One-Pot Synthesis of Rubber Seed Shell-Derived N-Doped Ultramicroporous Carbons for Efficient CO2 Adsorption,398.0,0.369,0.053,1.0,273.0,2.44
82,Rubber seed shell,NPC-700-2,10.3390/nano12111889,2022,One-Pot Synthesis of Rubber Seed Shell-Derived N-Doped Ultramicroporous Carbons for Efficient CO2 Adsorption,823.0,0.575,0.187,1.0,273.0,3.25
82,Rubber seed shell,NPC-700-3,10.3390/nano12111889,2022,One-Pot Synthesis of Rubber Seed Shell-Derived N-Doped Ultramicroporous Carbons for Efficient CO2 Adsorption,1017.0,0.555,0.323,1.0,273.0,3.85
82,Rubber seed shell,NPC-700-4,10.3390/nano12111889,2022,One-Pot Synthesis of Rubber Seed Shell-Derived N-Doped Ultramicroporous Carbons for Efficient CO2 Adsorption,1190.0,0.603,0.411,1.0,273.0,4.45
82,Rubber seed shell,NPC-700-5,10.3390/nano12111889,2022,One-Pot Synthesis of Rubber Seed Shell-Derived N-Doped Ultramicroporous Carbons for Efficient CO2 Adsorption,1139.0,0.674,0.348,1.0,273.0,3.69
82,Rubber seed shell,NPC-500-4,10.3390/nano12111889,2022,One-Pot Synthesis of Rubber Seed Shell-Derived N-Doped Ultramicroporous Carbons for Efficient CO2 Adsorption,734.0,0.411,0.226,1.0,273.0,3.49
82,Rubber seed shell,NPC-600-4,10.3390/nano12111889,2022,One-Pot Synthesis of Rubber Seed Shell-Derived N-Doped Ultramicroporous Carbons for Efficient CO2 Adsorption,1246.0,0.565,0.452,1.0,273.0,5.81
82,Rubber seed shell,NPC-800-4,10.3390/nano12111889,2022,One-Pot Synthesis of Rubber Seed Shell-Derived N-Doped Ultramicroporous Carbons for Efficient CO2 Adsorption,2163.0,1.323,0.544,1.0,273.0,3.85
82,Rubber seed shell,NPC-900-4,10.3390/nano12111889,2022,One-Pot Synthesis of Rubber Seed Shell-Derived N-Doped Ultramicroporous Carbons for Efficient CO2 Adsorption,2152.0,1.482,0.386,1.0,273.0,3.21
82,Rubber seed shell,NPC-1000-4,10.3390/nano12111889,2022,One-Pot Synthesis of Rubber Seed Shell-Derived N-Doped Ultramicroporous Carbons for Efficient CO2 Adsorption,1494.0,1.037,0.301,1.0,273.0,2.8
82,Rubber seed shell,NPC-700–1,10.3390/nano12111889,2022,One-Pot Synthesis of Rubber Seed Shell-Derived N-Doped Ultramicroporous Carbons for Efficient CO2 Adsorption,398.0,0.369,0.053,1.0,298.0,1.22
82,Rubber seed shell,NPC-700-2,10.3390/nano12111889,2022,One-Pot Synthesis of Rubber Seed Shell-Derived N-Doped Ultramicroporous Carbons for Efficient CO2 Adsorption,823.0,0.575,0.187,1.0,298.0,1.6
82,Rubber seed shell,NPC-700-3,10.3390/nano12111889,2022,One-Pot Synthesis of Rubber Seed Shell-Derived N-Doped Ultramicroporous Carbons for Efficient CO2 Adsorption,1017.0,0.555,0.323,1.0,298.0,1.9
82,Rubber seed shell,NPC-700-4,10.3390/nano12111889,2022,One-Pot Synthesis of Rubber Seed Shell-Derived N-Doped Ultramicroporous Carbons for Efficient CO2 Adsorption,1190.0,0.603,0.411,1.0,298.0,2.33
82,Rubber seed shell,NPC-700-5,10.3390/nano12111889,2022,One-Pot Synthesis of Rubber Seed Shell-Derived N-Doped Ultramicroporous Carbons for Efficient CO2 Adsorption,1139.0,0.674,0.348,1.0,298.0,2.66
82,Rubber seed shell,NPC-500-4,10.3390/nano12111889,2022,One-Pot Synthesis of Rubber Seed Shell-Derived N-Doped Ultramicroporous Carbons for Efficient CO2 Adsorption,734.0,0.411,0.226,1.0,298.0,1.67
82,Rubber seed shell,NPC-600-4,10.3390/nano12111889,2022,One-Pot Synthesis of Rubber Seed Shell-Derived N-Doped Ultramicroporous Carbons for Efficient CO2 Adsorption,1246.0,0.565,0.452,1.0,298.0,3.82
82,Rubber seed shell,NPC-800-4,10.3390/nano12111889,2022,One-Pot Synthesis of Rubber Seed Shell-Derived N-Doped Ultramicroporous Carbons for Efficient CO2 Adsorption,2163.0,1.323,0.544,1.0,298.0,1.9
82,Rubber seed shell,NPC-900-4,10.3390/nano12111889,2022,One-Pot Synthesis of Rubber Seed Shell-Derived N-Doped Ultramicroporous Carbons for Efficient CO2 Adsorption,2152.0,1.482,0.386,1.0,298.0,1.63
82,Rubber seed shell,NPC-1000-4,10.3390/nano12111889,2022,One-Pot Synthesis of Rubber Seed Shell-Derived N-Doped Ultramicroporous Carbons for Efficient CO2 Adsorption,1494.0,1.037,0.301,1.0,298.0,1.66
83,Brazil nut shells,BS6-K1,10.1007/s11356-023-28786-1,2023,CO2 capture by microporous carbon based on Brazil nut shells,1421.0,0.6,0.4,1.0,273.0,4.2
83,Brazil nut shells,BS6-K3,10.1007/s11356-023-28786-1,2023,CO2 capture by microporous carbon based on Brazil nut shells,1830.0,0.8,0.3,1.0,273.0,3.7
83,Brazil nut shells,BS6-K5,10.1007/s11356-023-28786-1,2023,CO2 capture by microporous carbon based on Brazil nut shells,2730.0,1.4,0.3,1.0,273.0,3.3
83,Brazil nut shells,BS7-K5,10.1007/s11356-023-28786-1,2023,CO2 capture by microporous carbon based on Brazil nut shells,2216.0,1.2,0.1,1.0,273.0,3.3
83,Brazil nut shells,BS8-K5,10.1007/s11356-023-28786-1,2023,CO2 capture by microporous carbon based on Brazil nut shells,1525.0,0.9,0.0,1.0,273.0,4.0
85,corncobs,CNNK-1,https://doi.org/10.1021/acs.langmuir.3c00137,2023,CO2 Adsorption on N-Doped Porous Biocarbon Synthesized from Biomass Corncobs in Simulated Flue Gas,1209.0,0.506,0.345,1.0,298.0,4.44
85,corncobs,CNOK-1,https://doi.org/10.1021/acs.langmuir.3c00137,2023,CO2 Adsorption on N-Doped Porous Biocarbon Synthesized from Biomass Corncobs in Simulated Flue Gas,1148.0,0.493,0.315,1.0,298.0,3.33
86,Antibiotic mycorrhizal residues,THC600,https://doi.org/10.1016/j.jaap.2024.106812,2024,Preparation of porous carbon from hydrothermal treatment products of modified antibiotic mycelial residues and its use in CO2 capture,648.41,0.31,0.247,1.0,298.0,3.4
86,Antibiotic mycorrhizal residues,THC650,https://doi.org/10.1016/j.jaap.2024.106812,2024,Preparation of porous carbon from hydrothermal treatment products of modified antibiotic mycelial residues and its use in CO2 capture,902.99,0.412,0.312,1.0,298.0,4.5
86,Antibiotic mycorrhizal residues,THC700,https://doi.org/10.1016/j.jaap.2024.106812,2024,Preparation of porous carbon from hydrothermal treatment products of modified antibiotic mycelial residues and its use in CO2 capture,1205.92,0.602,0.517,1.0,298.0,5.35
86,Antibiotic mycorrhizal residues,THC750,https://doi.org/10.1016/j.jaap.2024.106812,2024,Preparation of porous carbon from hydrothermal treatment products of modified antibiotic mycelial residues and its use in CO2 capture,1528.65,0.836,0.609,1.0,298.0,4.55
86,Antibiotic mycorrhizal residues,THC800,https://doi.org/10.1016/j.jaap.2024.106812,2024,Preparation of porous carbon from hydrothermal treatment products of modified antibiotic mycelial residues and its use in CO2 capture,1712.72,0.879,0.646,1.0,298.0,4.3
87,Kraft lignin,KLK-1–600,https://doi.org/10.1016/j.jece.2022.107471,2022,Synthesis and characterization of advanced bio-carbon materials from Kraft lignin with enhanced CO2 capture properties,878.0,0.372,0.32,0.15,273.0,3.29
87,Kraft lignin,KLK-1–700,https://doi.org/10.1016/j.jece.2022.107471,2022,Synthesis and characterization of advanced bio-carbon materials from Kraft lignin with enhanced CO2 capture properties,916.0,0.364,0.331,0.15,273.0,3.05
87,Kraft lignin,KLK-1–800,https://doi.org/10.1016/j.jece.2022.107471,2022,Synthesis and characterization of advanced bio-carbon materials from Kraft lignin with enhanced CO2 capture properties,1255.0,0.554,0.466,0.15,273.0,2.41
87,Kraft lignin,KLK-2–600,https://doi.org/10.1016/j.jece.2022.107471,2022,Synthesis and characterization of advanced bio-carbon materials from Kraft lignin with enhanced CO2 capture properties,1180.0,0.494,0.428,0.15,273.0,3.03
87,Kraft lignin,KLK-2–700,https://doi.org/10.1016/j.jece.2022.107471,2022,Synthesis and characterization of advanced bio-carbon materials from Kraft lignin with enhanced CO2 capture properties,1528.0,0.598,0.557,0.15,273.0,2.48
87,Kraft lignin,KLK-2–800,https://doi.org/10.1016/j.jece.2022.107471,2022,Synthesis and characterization of advanced bio-carbon materials from Kraft lignin with enhanced CO2 capture properties,2121.0,0.903,0.792,0.15,273.0,1.92
87,Kraft lignin,OKLK-1–600,https://doi.org/10.1016/j.jece.2022.107471,2022,Synthesis and characterization of advanced bio-carbon materials from Kraft lignin with enhanced CO2 capture properties,770.0,0.366,0.279,0.15,273.0,2.97
87,Kraft lignin,OKLK-1–700,https://doi.org/10.1016/j.jece.2022.107471,2022,Synthesis and characterization of advanced bio-carbon materials from Kraft lignin with enhanced CO2 capture properties,1073.0,0.618,0.366,0.15,273.0,3.15
87,Kraft lignin,OKLK-1–800,https://doi.org/10.1016/j.jece.2022.107471,2022,Synthesis and characterization of advanced bio-carbon materials from Kraft lignin with enhanced CO2 capture properties,1109.0,0.785,0.397,0.15,273.0,1.75
87,Kraft lignin,OKLK-2–600,https://doi.org/10.1016/j.jece.2022.107471,2022,Synthesis and characterization of advanced bio-carbon materials from Kraft lignin with enhanced CO2 capture properties,957.0,0.399,0.352,0.15,273.0,2.32
87,Kraft lignin,OKLK-2–700,https://doi.org/10.1016/j.jece.2022.107471,2022,Synthesis and characterization of advanced bio-carbon materials from Kraft lignin with enhanced CO2 capture properties,1240.0,0.492,0.45,0.15,273.0,2.57
87,Kraft lignin,KLK-1–600,https://doi.org/10.1016/j.jece.2022.107471,2022,Synthesis and characterization of advanced bio-carbon materials from Kraft lignin with enhanced CO2 capture properties,878.0,0.372,0.32,1.0,273.0,5.84
87,Kraft lignin,KLK-1–700,https://doi.org/10.1016/j.jece.2022.107471,2022,Synthesis and characterization of advanced bio-carbon materials from Kraft lignin with enhanced CO2 capture properties,916.0,0.364,0.331,1.0,273.0,5.95
87,Kraft lignin,KLK-1–800,https://doi.org/10.1016/j.jece.2022.107471,2022,Synthesis and characterization of advanced bio-carbon materials from Kraft lignin with enhanced CO2 capture properties,1255.0,0.554,0.466,1.0,273.0,5.55
87,Kraft lignin,KLK-2–600,https://doi.org/10.1016/j.jece.2022.107471,2022,Synthesis and characterization of advanced bio-carbon materials from Kraft lignin with enhanced CO2 capture properties,1180.0,0.494,0.428,1.0,273.0,6.63
87,Kraft lignin,KLK-2–700,https://doi.org/10.1016/j.jece.2022.107471,2022,Synthesis and characterization of advanced bio-carbon materials from Kraft lignin with enhanced CO2 capture properties,1528.0,0.598,0.557,1.0,273.0,6.86
