Repository: MoYan-101/CO2_capture_ML

# CO2 Capture Carbon Preprocessed Datasets

This folder stores the layered preprocessing outputs for the literature-curated `CO2` adsorption dataset.

## Recommended ML Training Datasets

Use these two datasets for model training:

1. Primary baseline dataset:
   [03_model_ready/co2_capture_carbon_structure_baseline.csv](/media/herryao/81ca6f19-78c8-470d-b5a1-5f35b4678058/work_dir/Document/Yan/CO2_Capture/data_preprocessing/preprocessed/co2_capture_carbon/03_model_ready/co2_capture_carbon_structure_baseline.csv:1)

   Model inputs:
   `Sbet (m2g-1)`, `Vtotal (cm3g-1)`, `Vmicro (cm3g-1)`, `P (bar)`, `T (K)`

   Metadata retained in CSV only:
   `Carbon precursors`, `Sample name`

   Target:

File: data_preprocessing/preprocessed/co2_capture_carbon/03_model_ready/co2_capture_carbon_structure_baseline.csv (part 6 of 6)
Ref number,Carbon precursors,Sample name,DOI,Year,Title,Sbet (m2g-1),Vtotal (cm3g-1),Vmicro (cm3g-1),P (bar),T (K),Uptake (mmolg-1)
87,Kraft lignin,KLK-2–800,https://doi.org/10.1016/j.jece.2022.107471,2022,Synthesis and characterization of advanced bio-carbon materials from Kraft lignin with enhanced CO2 capture properties,2121.0,0.903,0.792,1.0,273.0,6.62
87,Kraft lignin,OKLK-1–600,https://doi.org/10.1016/j.jece.2022.107471,2022,Synthesis and characterization of advanced bio-carbon materials from Kraft lignin with enhanced CO2 capture properties,770.0,0.366,0.279,1.0,273.0,5.17
87,Kraft lignin,OKLK-1–700,https://doi.org/10.1016/j.jece.2022.107471,2022,Synthesis and characterization of advanced bio-carbon materials from Kraft lignin with enhanced CO2 capture properties,1073.0,0.618,0.366,1.0,273.0,5.85
87,Kraft lignin,OKLK-1–800,https://doi.org/10.1016/j.jece.2022.107471,2022,Synthesis and characterization of advanced bio-carbon materials from Kraft lignin with enhanced CO2 capture properties,1109.0,0.785,0.397,1.0,273.0,5.24
87,Kraft lignin,OKLK-2–600,https://doi.org/10.1016/j.jece.2022.107471,2022,Synthesis and characterization of advanced bio-carbon materials from Kraft lignin with enhanced CO2 capture properties,957.0,0.399,0.352,1.0,273.0,5.34
87,Kraft lignin,OKLK-2–700,https://doi.org/10.1016/j.jece.2022.107471,2022,Synthesis and characterization of advanced bio-carbon materials from Kraft lignin with enhanced CO2 capture properties,1240.0,0.492,0.45,1.0,273.0,6.09
87,Kraft lignin,KLK-1–600,https://doi.org/10.1016/j.jece.2022.107471,2022,Synthesis and characterization of advanced bio-carbon materials from Kraft lignin with enhanced CO2 capture properties,878.0,0.372,0.32,0.15,298.0,2.01
87,Kraft lignin,KLK-1–700,https://doi.org/10.1016/j.jece.2022.107471,2022,Synthesis and characterization of advanced bio-carbon materials from Kraft lignin with enhanced CO2 capture properties,916.0,0.364,0.331,0.15,298.0,1.79
87,Kraft lignin,KLK-1–800,https://doi.org/10.1016/j.jece.2022.107471,2022,Synthesis and characterization of advanced bio-carbon materials from Kraft lignin with enhanced CO2 capture properties,1255.0,0.554,0.466,0.15,298.0,1.42
87,Kraft lignin,KLK-2–600,https://doi.org/10.1016/j.jece.2022.107471,2022,Synthesis and characterization of advanced bio-carbon materials from Kraft lignin with enhanced CO2 capture properties,1180.0,0.494,0.428,0.15,298.0,1.68
87,Kraft lignin,KLK-2–700,https://doi.org/10.1016/j.jece.2022.107471,2022,Synthesis and characterization of advanced bio-carbon materials from Kraft lignin with enhanced CO2 capture properties,1528.0,0.598,0.557,0.15,298.0,1.31
87,Kraft lignin,KLK-2–800,https://doi.org/10.1016/j.jece.2022.107471,2022,Synthesis and characterization of advanced bio-carbon materials from Kraft lignin with enhanced CO2 capture properties,2121.0,0.903,0.792,0.15,298.0,0.97
87,Kraft lignin,OKLK-1–600,https://doi.org/10.1016/j.jece.2022.107471,2022,Synthesis and characterization of advanced bio-carbon materials from Kraft lignin with enhanced CO2 capture properties,770.0,0.366,0.279,0.15,298.0,1.78
87,Kraft lignin,OKLK-1–700,https://doi.org/10.1016/j.jece.2022.107471,2022,Synthesis and characterization of advanced bio-carbon materials from Kraft lignin with enhanced CO2 capture properties,1073.0,0.618,0.366,0.15,298.0,1.93
87,Kraft lignin,OKLK-1–800,https://doi.org/10.1016/j.jece.2022.107471,2022,Synthesis and characterization of advanced bio-carbon materials from Kraft lignin with enhanced CO2 capture properties,1109.0,0.785,0.397,0.15,298.0,0.9
87,Kraft lignin,OKLK-2–600,https://doi.org/10.1016/j.jece.2022.107471,2022,Synthesis and characterization of advanced bio-carbon materials from Kraft lignin with enhanced CO2 capture properties,957.0,0.399,0.352,0.15,298.0,1.27
87,Kraft lignin,OKLK-2–700,https://doi.org/10.1016/j.jece.2022.107471,2022,Synthesis and characterization of advanced bio-carbon materials from Kraft lignin with enhanced CO2 capture properties,1240.0,0.492,0.45,0.15,298.0,1.46
87,Kraft lignin,KLK-1–600,https://doi.org/10.1016/j.jece.2022.107471,2022,Synthesis and characterization of advanced bio-carbon materials from Kraft lignin with enhanced CO2 capture properties,878.0,0.372,0.32,1.0,298.0,4.34
87,Kraft lignin,KLK-1–700,https://doi.org/10.1016/j.jece.2022.107471,2022,Synthesis and characterization of advanced bio-carbon materials from Kraft lignin with enhanced CO2 capture properties,916.0,0.364,0.331,1.0,298.0,4.16
87,Kraft lignin,KLK-1–800,https://doi.org/10.1016/j.jece.2022.107471,2022,Synthesis and characterization of advanced bio-carbon materials from Kraft lignin with enhanced CO2 capture properties,1255.0,0.554,0.466,1.0,298.0,3.61
87,Kraft lignin,KLK-2–600,https://doi.org/10.1016/j.jece.2022.107471,2022,Synthesis and characterization of advanced bio-carbon materials from Kraft lignin with enhanced CO2 capture properties,1180.0,0.494,0.428,1.0,298.0,4.43
87,Kraft lignin,KLK-2–700,https://doi.org/10.1016/j.jece.2022.107471,2022,Synthesis and characterization of advanced bio-carbon materials from Kraft lignin with enhanced CO2 capture properties,1528.0,0.598,0.557,1.0,298.0,4.3
87,Kraft lignin,KLK-2–800,https://doi.org/10.1016/j.jece.2022.107471,2022,Synthesis and characterization of advanced bio-carbon materials from Kraft lignin with enhanced CO2 capture properties,2121.0,0.903,0.792,1.0,298.0,3.82
87,Kraft lignin,OKLK-1–600,https://doi.org/10.1016/j.jece.2022.107471,2022,Synthesis and characterization of advanced bio-carbon materials from Kraft lignin with enhanced CO2 capture properties,770.0,0.366,0.279,1.0,298.0,3.61
87,Kraft lignin,OKLK-1–700,https://doi.org/10.1016/j.jece.2022.107471,2022,Synthesis and characterization of advanced bio-carbon materials from Kraft lignin with enhanced CO2 capture properties,1073.0,0.618,0.366,1.0,298.0,4.17
87,Kraft lignin,OKLK-1–800,https://doi.org/10.1016/j.jece.2022.107471,2022,Synthesis and characterization of advanced bio-carbon materials from Kraft lignin with enhanced CO2 capture properties,1109.0,0.785,0.397,1.0,298.0,3.15
87,Kraft lignin,OKLK-2–600,https://doi.org/10.1016/j.jece.2022.107471,2022,Synthesis and characterization of advanced bio-carbon materials from Kraft lignin with enhanced CO2 capture properties,957.0,0.399,0.352,1.0,298.0,3.56
87,Kraft lignin,OKLK-2–700,https://doi.org/10.1016/j.jece.2022.107471,2022,Synthesis and characterization of advanced bio-carbon materials from Kraft lignin with enhanced CO2 capture properties,1240.0,0.492,0.45,1.0,298.0,3.95
88,Banboo,BSSC-CaCl2-1,https://doi.org/10.1016/j.jaap.2022.105742,2022,Preparation of microporous carbonaceous CO2 adsorbents by activating bamboo shoot shells with different chlorides: Experimental and theoretical calculations,257.0,0.134,0.132,1.0,298.0,2.040688855
88,Banboo,BSSC-CaCl2-2,https://doi.org/10.1016/j.jaap.2022.105742,2022,Preparation of microporous carbonaceous CO2 adsorbents by activating bamboo shoot shells with different chlorides: Experimental and theoretical calculations,249.0,0.131,0.13,1.0,298.0,1.960381904
88,Banboo,BSSC-CaCl2-3,https://doi.org/10.1016/j.jaap.2022.105742,2022,Preparation of microporous carbonaceous CO2 adsorbents by activating bamboo shoot shells with different chlorides: Experimental and theoretical calculations,221.0,0.125,0.116,1.0,298.0,1.935843669
88,Banboo,BSSC-KCl-1,https://doi.org/10.1016/j.jaap.2022.105742,2022,Preparation of microporous carbonaceous CO2 adsorbents by activating bamboo shoot shells with different chlorides: Experimental and theoretical calculations,334.0,0.122,0.121,1.0,298.0,1.96707415
88,Banboo,BSSC-KCl-2,https://doi.org/10.1016/j.jaap.2022.105742,2022,Preparation of microporous carbonaceous CO2 adsorbents by activating bamboo shoot shells with different chlorides: Experimental and theoretical calculations,341.0,0.125,0.122,1.0,298.0,1.851521371
88,Banboo,BSSC-KCl-3,https://doi.org/10.1016/j.jaap.2022.105742,2022,Preparation of microporous carbonaceous CO2 adsorbents by activating bamboo shoot shells with different chlorides: Experimental and theoretical calculations,322.0,0.117,0.116,1.0,298.0,1.887659499
88,Banboo,BSSC-FeCl3-1,https://doi.org/10.1016/j.jaap.2022.105742,2022,Preparation of microporous carbonaceous CO2 adsorbents by activating bamboo shoot shells with different chlorides: Experimental and theoretical calculations,126.0,0.043,0.039,1.0,298.0,1.522262871
88,Banboo,BSSC-FeCl3-2,https://doi.org/10.1016/j.jaap.2022.105742,2022,Preparation of microporous carbonaceous CO2 adsorbents by activating bamboo shoot shells with different chlorides: Experimental and theoretical calculations,220.0,0.117,0.116,1.0,298.0,1.645846346
88,Banboo,BSSC-FeCl3-3,https://doi.org/10.1016/j.jaap.2022.105742,2022,Preparation of microporous carbonaceous CO2 adsorbents by activating bamboo shoot shells with different chlorides: Experimental and theoretical calculations,16.0,0.012,0.009,1.0,298.0,0.795931114
88,Banboo,BSSC-ZnCl2-1,https://doi.org/10.1016/j.jaap.2022.105742,2022,Preparation of microporous carbonaceous CO2 adsorbents by activating bamboo shoot shells with different chlorides: Experimental and theoretical calculations,6.0,0.023,0.0,1.0,298.0,1.122066566
88,Banboo,BSSC-ZnCl2-2,https://doi.org/10.1016/j.jaap.2022.105742,2022,Preparation of microporous carbonaceous CO2 adsorbents by activating bamboo shoot shells with different chlorides: Experimental and theoretical calculations,7.0,0.019,0.0,1.0,298.0,0.878468814
88,Banboo,BSSC-ZnCl2-3,https://doi.org/10.1016/j.jaap.2022.105742,2022,Preparation of microporous carbonaceous CO2 adsorbents by activating bamboo shoot shells with different chlorides: Experimental and theoretical calculations,12.0,0.026,0.003,1.0,298.0,1.286249665
88,Banboo,BSSC-CaCl2-700,https://doi.org/10.1016/j.jaap.2022.105742,2022,Preparation of microporous carbonaceous CO2 adsorbents by activating bamboo shoot shells with different chlorides: Experimental and theoretical calculations,376.0,0.138,0.13,1.0,298.0,2.061657892
88,Banboo,BSSC700-CaCl2,https://doi.org/10.1016/j.jaap.2022.105742,2022,Preparation of microporous carbonaceous CO2 adsorbents by activating bamboo shoot shells with different chlorides: Experimental and theoretical calculations,541.0,0.235,0.203,1.0,298.0,2.39270099
88,Banboo,BSSC-CaCl2-1,https://doi.org/10.1016/j.jaap.2022.105742,2022,Preparation of microporous carbonaceous CO2 adsorbents by activating bamboo shoot shells with different chlorides: Experimental and theoretical calculations,257.0,0.134,0.132,1.0,273.0,2.893727135
88,Banboo,BSSC-CaCl2-2,https://doi.org/10.1016/j.jaap.2022.105742,2022,Preparation of microporous carbonaceous CO2 adsorbents by activating bamboo shoot shells with different chlorides: Experimental and theoretical calculations,249.0,0.131,0.13,1.0,273.0,2.627821897
88,Banboo,BSSC-CaCl2-3,https://doi.org/10.1016/j.jaap.2022.105742,2022,Preparation of microporous carbonaceous CO2 adsorbents by activating bamboo shoot shells with different chlorides: Experimental and theoretical calculations,221.0,0.125,0.116,1.0,273.0,2.547514946
88,Banboo,BSSC-KCl-1,https://doi.org/10.1016/j.jaap.2022.105742,2022,Preparation of microporous carbonaceous CO2 adsorbents by activating bamboo shoot shells with different chlorides: Experimental and theoretical calculations,334.0,0.122,0.121,1.0,273.0,2.691621308
88,Banboo,BSSC-KCl-2,https://doi.org/10.1016/j.jaap.2022.105742,2022,Preparation of microporous carbonaceous CO2 adsorbents by activating bamboo shoot shells with different chlorides: Experimental and theoretical calculations,341.0,0.125,0.122,1.0,273.0,2.6224681
88,Banboo,BSSC-KCl-3,https://doi.org/10.1016/j.jaap.2022.105742,2022,Preparation of microporous carbonaceous CO2 adsorbents by activating bamboo shoot shells with different chlorides: Experimental and theoretical calculations,322.0,0.117,0.116,1.0,273.0,2.576960828
88,Banboo,BSSC-FeCl3-1,https://doi.org/10.1016/j.jaap.2022.105742,2022,Preparation of microporous carbonaceous CO2 adsorbents by activating bamboo shoot shells with different chlorides: Experimental and theoretical calculations,126.0,0.043,0.039,1.0,273.0,2.019719818
88,Banboo,BSSC-FeCl3-2,https://doi.org/10.1016/j.jaap.2022.105742,2022,Preparation of microporous carbonaceous CO2 adsorbents by activating bamboo shoot shells with different chlorides: Experimental and theoretical calculations,220.0,0.117,0.116,1.0,273.0,1.855090568
88,Banboo,BSSC-FeCl3-3,https://doi.org/10.1016/j.jaap.2022.105742,2022,Preparation of microporous carbonaceous CO2 adsorbents by activating bamboo shoot shells with different chlorides: Experimental and theoretical calculations,16.0,0.012,0.009,1.0,273.0,1.209065762
88,Banboo,BSSC-ZnCl2-1,https://doi.org/10.1016/j.jaap.2022.105742,2022,Preparation of microporous carbonaceous CO2 adsorbents by activating bamboo shoot shells with different chlorides: Experimental and theoretical calculations,6.0,0.023,0.0,1.0,273.0,1.399571696
88,Banboo,BSSC-ZnCl2-2,https://doi.org/10.1016/j.jaap.2022.105742,2022,Preparation of microporous carbonaceous CO2 adsorbents by activating bamboo shoot shells with different chlorides: Experimental and theoretical calculations,7.0,0.019,0.0,1.0,273.0,1.21352726
88,Banboo,BSSC-ZnCl2-3,https://doi.org/10.1016/j.jaap.2022.105742,2022,Preparation of microporous carbonaceous CO2 adsorbents by activating bamboo shoot shells with different chlorides: Experimental and theoretical calculations,12.0,0.026,0.003,1.0,273.0,1.827429285
88,Banboo,BSSC-CaCl2-700,https://doi.org/10.1016/j.jaap.2022.105742,2022,Preparation of microporous carbonaceous CO2 adsorbents by activating bamboo shoot shells with different chlorides: Experimental and theoretical calculations,376.0,0.138,0.13,1.0,273.0,2.596145266
88,Banboo,BSSC700-CaCl2,https://doi.org/10.1016/j.jaap.2022.105742,2022,Preparation of microporous carbonaceous CO2 adsorbents by activating bamboo shoot shells with different chlorides: Experimental and theoretical calculations,541.0,0.235,0.203,1.0,273.0,3.143570982
91,sawmill wood waste,WSW-A800-CO2-90 min-1 MPa,https://doi.org/10.1016/j.tsep.2024.103075,2024,Improved CO2 capture capacity of waste sawmill dust derived activated carbon employing novel high-pressure CO2 activation,684.0,0.406,0.284,1.0,298.0,1.77
91,sawmill wood waste,WSW-A700-Steam-20 min,https://doi.org/10.1016/j.tsep.2024.103075,2024,Improved CO2 capture capacity of waste sawmill dust derived activated carbon employing novel high-pressure CO2 activation,947.0,0.843,0.279,1.0,298.0,1.59
92,sodium lignosulfonate,C-LS-ZnCl2,https://doi.org/10.1016/j.ccst.2024.100233,2024,Lignin-derived porous carbons for efficient CO2 adsorption,1125.0,0.9085,0.5952,1.0,273.0,4.45
92,sodium lignosulfonate,C-LS-KOH,https://doi.org/10.1016/j.ccst.2024.100233,2024,Lignin-derived porous carbons for efficient CO2 adsorption,1998.4,0.9733,0.7446,1.0,273.0,3.98
92,sodium lignosulfonate,C-LS-BMC,https://doi.org/10.1016/j.ccst.2024.100233,2024,Lignin-derived porous carbons for efficient CO2 adsorption,738.14,0.6802,0.1359,1.0,273.0,2.53
92,sodium lignosulfonate,C-LS-MgO,https://doi.org/10.1016/j.ccst.2024.100233,2024,Lignin-derived porous carbons for efficient CO2 adsorption,1020.0,0.887,0.2397,1.0,273.0,2.24
92,sodium lignosulfonate,C-LS-ZnCl2,https://doi.org/10.1016/j.ccst.2024.100233,2024,Lignin-derived porous carbons for efficient CO2 adsorption,1125.0,0.9085,0.5952,1.0,298.0,2.68
92,sodium lignosulfonate,C-LS-KOH,https://doi.org/10.1016/j.ccst.2024.100233,2024,Lignin-derived porous carbons for efficient CO2 adsorption,1998.4,0.9733,0.7446,1.0,298.0,2.2
92,sodium lignosulfonate,C-LS-BMC,https://doi.org/10.1016/j.ccst.2024.100233,2024,Lignin-derived porous carbons for efficient CO2 adsorption,738.14,0.6802,0.1359,1.0,298.0,1.62
92,sodium lignosulfonate,C-LS-MgO,https://doi.org/10.1016/j.ccst.2024.100233,2024,Lignin-derived porous carbons for efficient CO2 adsorption,1020.0,0.887,0.2397,1.0,298.0,1.52
93,Black liquor lignin,C-BLL-ZnCl2,https://doi.org/10.1016/j.joei.2023.101179,2023,Preparation of porous carbon materials from black liquor lignin and its utilization as CO2 adsorbents,896.36,0.3636,0.324,1.0,273.0,2.96
93,Black liquor lignin,C-BLL-KOH,https://doi.org/10.1016/j.joei.2023.101179,2023,Preparation of porous carbon materials from black liquor lignin and its utilization as CO2 adsorbents,1336.5,0.5702,0.5315,1.0,273.0,5.2
93,Black liquor lignin,C-BLL-BMC,https://doi.org/10.1016/j.joei.2023.101179,2023,Preparation of porous carbon materials from black liquor lignin and its utilization as CO2 adsorbents,681.04,0.5398,0.317,1.0,273.0,2.2
93,Black liquor lignin,C-BLL-MgO,https://doi.org/10.1016/j.joei.2023.101179,2023,Preparation of porous carbon materials from black liquor lignin and its utilization as CO2 adsorbents,361.61,0.3416,0.1525,1.0,273.0,2.01
93,Black liquor lignin,C-BLL-ZnCl2,https://doi.org/10.1016/j.joei.2023.101179,2023,Preparation of porous carbon materials from black liquor lignin and its utilization as CO2 adsorbents,896.36,0.3636,0.324,1.0,298.0,2.26
93,Black liquor lignin,C-BLL-KOH,https://doi.org/10.1016/j.joei.2023.101179,2023,Preparation of porous carbon materials from black liquor lignin and its utilization as CO2 adsorbents,1336.5,0.5702,0.5315,1.0,298.0,3.6
93,Black liquor lignin,C-BLL-BMC,https://doi.org/10.1016/j.joei.2023.101179,2023,Preparation of porous carbon materials from black liquor lignin and its utilization as CO2 adsorbents,681.04,0.5398,0.317,1.0,298.0,1.75
93,Black liquor lignin,C-BLL-MgO,https://doi.org/10.1016/j.joei.2023.101179,2023,Preparation of porous carbon materials from black liquor lignin and its utilization as CO2 adsorbents,361.61,0.3416,0.1525,1.0,298.0,1.43
93,Black liquor lignin,C-BLL-ZnCl2,https://doi.org/10.1016/j.joei.2023.101179,2023,Preparation of porous carbon materials from black liquor lignin and its utilization as CO2 adsorbents,896.36,0.3636,0.324,1.0,333.0,1.4
93,Black liquor lignin,C-BLL-KOH,https://doi.org/10.1016/j.joei.2023.101179,2023,Preparation of porous carbon materials from black liquor lignin and its utilization as CO2 adsorbents,1336.5,0.5702,0.5315,1.0,333.0,2.23
93,Black liquor lignin,C-BLL-BMC,https://doi.org/10.1016/j.joei.2023.101179,2023,Preparation of porous carbon materials from black liquor lignin and its utilization as CO2 adsorbents,681.04,0.5398,0.317,1.0,333.0,1.11
93,Black liquor lignin,C-BLL-MgO,https://doi.org/10.1016/j.joei.2023.101179,2023,Preparation of porous carbon materials from black liquor lignin and its utilization as CO2 adsorbents,361.61,0.3416,0.1525,1.0,333.0,0.89
94,wood chips,BC/M/S/T550/R15/H120,https://doi.org/10.1016/j.seppur.2024.129403,2025,Eutectic molten salt assisted fabrication of microporous biochar for greenhouse gases adsorption,974.46,0.51,0.39,1.0,298.0,4.54
95,Rice husk,RHC1,https://doi.org/10.1016/j.cej.2024.151583,2024,Rice husk waste-derived super-biochar with the max surface area and Philic-CO2 textural structure: Boosting effect and mechanism of post-desilication,2385.0,1.22,0.74,1.0,298.0,4.731818182
95,Rice husk,RHC2,https://doi.org/10.1016/j.cej.2024.151583,2024,Rice husk waste-derived super-biochar with the max surface area and Philic-CO2 textural structure: Boosting effect and mechanism of post-desilication,4393.0,2.26,1.02,1.0,298.0,7.761363636
96,wood sawdust,ACHTS200,10.1007/s10450-024-00542-y,2024,"Hydrochar-derived activated carbons from poplar and spruce sawdust: synthesis, characteristics and carbon adsorption performance",787.06,0.4,0.3,1.0,298.0,3.753
96,wood sawdust,ACHTS220,10.1007/s10450-024-00542-y,2024,"Hydrochar-derived activated carbons from poplar and spruce sawdust: synthesis, characteristics and carbon adsorption performance",1231.57,0.62,0.44,1.0,298.0,3.43
99,medicinal herbs,SMPC,https://doi.org/10.1016/j.colsurfa.2023.131327,2023,Ultra-high specific surface area porous carbons derived from Chinese medicinal herbal residues with potential applications in supercapacitors and CO2 capture,3410.0,2.045,1.137,1.0,273.0,3.78
99,medicinal herbs,ARPC,https://doi.org/10.1016/j.colsurfa.2023.131327,2023,Ultra-high specific surface area porous carbons derived from Chinese medicinal herbal residues with potential applications in supercapacitors and CO2 capture,3399.0,2.095,1.181,1.0,273.0,4.1
99,medicinal herbs,DHRPC,https://doi.org/10.1016/j.colsurfa.2023.131327,2023,Ultra-high specific surface area porous carbons derived from Chinese medicinal herbal residues with potential applications in supercapacitors and CO2 capture,3262.0,1.775,1.382,1.0,273.0,4.88
99,medicinal herbs,SMPC,https://doi.org/10.1016/j.colsurfa.2023.131327,2023,Ultra-high specific surface area porous carbons derived from Chinese medicinal herbal residues with potential applications in supercapacitors and CO2 capture,3410.0,2.045,1.137,30.0,298.0,29.0
99,medicinal herbs,ARPC,https://doi.org/10.1016/j.colsurfa.2023.131327,2023,Ultra-high specific surface area porous carbons derived from Chinese medicinal herbal residues with potential applications in supercapacitors and CO2 capture,3399.0,2.095,1.181,30.0,298.0,30.0
99,medicinal herbs,DHRPC,https://doi.org/10.1016/j.colsurfa.2023.131327,2023,Ultra-high specific surface area porous carbons derived from Chinese medicinal herbal residues with potential applications in supercapacitors and CO2 capture,3262.0,1.775,1.382,30.0,298.0,29.4
100,Corn straw,4–9-2-m,https://doi.org/10.1016/j.cej.2024.153403,2024,Straw-based biochar prepared from multi-step KOH activation and its structure-effect relationship of CO2 capture under atmospheric/pressurized conditions via experimental analysis and MD/DFT calculations,2375.22,1.17,0.97,10.0,298.0,11.13
100,Corn straw,4–9-4-m,https://doi.org/10.1016/j.cej.2024.153403,2024,Straw-based biochar prepared from multi-step KOH activation and its structure-effect relationship of CO2 capture under atmospheric/pressurized conditions via experimental analysis and MD/DFT calculations,3006.41,1.8,1.14,10.0,298.0,11.97
100,Corn straw,4–9-2-d,https://doi.org/10.1016/j.cej.2024.153403,2024,Straw-based biochar prepared from multi-step KOH activation and its structure-effect relationship of CO2 capture under atmospheric/pressurized conditions via experimental analysis and MD/DFT calculations,119.57,0.062,0.049,10.0,298.0,3.51
100,Corn straw,4–9-4-d,https://doi.org/10.1016/j.cej.2024.153403,2024,Straw-based biochar prepared from multi-step KOH activation and its structure-effect relationship of CO2 capture under atmospheric/pressurized conditions via experimental analysis and MD/DFT calculations,179.67,0.084,0.071,10.0,298.0,4.76
100,Corn straw,4–9-2d-2 m,https://doi.org/10.1016/j.cej.2024.153403,2024,Straw-based biochar prepared from multi-step KOH activation and its structure-effect relationship of CO2 capture under atmospheric/pressurized conditions via experimental analysis and MD/DFT calculations,2374.55,1.25,0.96,10.0,298.0,10.91
100,Corn straw,H-4–9-4-m,https://doi.org/10.1016/j.cej.2024.153403,2024,Straw-based biochar prepared from multi-step KOH activation and its structure-effect relationship of CO2 capture under atmospheric/pressurized conditions via experimental analysis and MD/DFT calculations,3567.33,2.05,1.3,10.0,298.0,13.25
100,Corn straw,4–9-2-m,https://doi.org/10.1016/j.cej.2024.153403,2024,Straw-based biochar prepared from multi-step KOH activation and its structure-effect relationship of CO2 capture under atmospheric/pressurized conditions via experimental analysis and MD/DFT calculations,2375.22,1.17,0.97,20.0,298.0,14.68
100,Corn straw,4–9-4-m,https://doi.org/10.1016/j.cej.2024.153403,2024,Straw-based biochar prepared from multi-step KOH activation and its structure-effect relationship of CO2 capture under atmospheric/pressurized conditions via experimental analysis and MD/DFT calculations,3006.41,1.8,1.14,20.0,298.0,18.43
100,Corn straw,4–9-2-d,https://doi.org/10.1016/j.cej.2024.153403,2024,Straw-based biochar prepared from multi-step KOH activation and its structure-effect relationship of CO2 capture under atmospheric/pressurized conditions via experimental analysis and MD/DFT calculations,119.57,0.062,0.049,20.0,298.0,3.74
100,Corn straw,4–9-4-d,https://doi.org/10.1016/j.cej.2024.153403,2024,Straw-based biochar prepared from multi-step KOH activation and its structure-effect relationship of CO2 capture under atmospheric/pressurized conditions via experimental analysis and MD/DFT calculations,179.67,0.084,0.071,20.0,298.0,5.07
100,Corn straw,4–9-2d-2 m,https://doi.org/10.1016/j.cej.2024.153403,2024,Straw-based biochar prepared from multi-step KOH activation and its structure-effect relationship of CO2 capture under atmospheric/pressurized conditions via experimental analysis and MD/DFT calculations,2374.55,1.25,0.96,20.0,298.0,15.29
100,Corn straw,H-4–9-4-m,https://doi.org/10.1016/j.cej.2024.153403,2024,Straw-based biochar prepared from multi-step KOH activation and its structure-effect relationship of CO2 capture under atmospheric/pressurized conditions via experimental analysis and MD/DFT calculations,3567.33,2.05,1.3,20.0,298.0,19.87
100,Corn straw,4–9-2-m,https://doi.org/10.1016/j.cej.2024.153403,2024,Straw-based biochar prepared from multi-step KOH activation and its structure-effect relationship of CO2 capture under atmospheric/pressurized conditions via experimental analysis and MD/DFT calculations,2375.22,1.17,0.97,30.0,298.0,16.55
100,Corn straw,4–9-4-m,https://doi.org/10.1016/j.cej.2024.153403,2024,Straw-based biochar prepared from multi-step KOH activation and its structure-effect relationship of CO2 capture under atmospheric/pressurized conditions via experimental analysis and MD/DFT calculations,3006.41,1.8,1.14,30.0,298.0,23.07
100,Corn straw,4–9-2-d,https://doi.org/10.1016/j.cej.2024.153403,2024,Straw-based biochar prepared from multi-step KOH activation and its structure-effect relationship of CO2 capture under atmospheric/pressurized conditions via experimental analysis and MD/DFT calculations,119.57,0.062,0.049,30.0,298.0,3.98
100,Corn straw,4–9-4-d,https://doi.org/10.1016/j.cej.2024.153403,2024,Straw-based biochar prepared from multi-step KOH activation and its structure-effect relationship of CO2 capture under atmospheric/pressurized conditions via experimental analysis and MD/DFT calculations,179.67,0.084,0.071,30.0,298.0,5.58
100,Corn straw,4–9-2d-2 m,https://doi.org/10.1016/j.cej.2024.153403,2024,Straw-based biochar prepared from multi-step KOH activation and its structure-effect relationship of CO2 capture under atmospheric/pressurized conditions via experimental analysis and MD/DFT calculations,2374.55,1.25,0.96,30.0,298.0,17.22
100,Corn straw,H-4–9-4-m,https://doi.org/10.1016/j.cej.2024.153403,2024,Straw-based biochar prepared from multi-step KOH activation and its structure-effect relationship of CO2 capture under atmospheric/pressurized conditions via experimental analysis and MD/DFT calculations,3567.33,2.05,1.3,30.0,298.0,24.77
101,Pitch,HPCNF-4,https://doi.org/10.1016/j.est.2024.110636,2024,Ball-flower-like hierarchically porous carbons via a “work-in-tandem” strategy for effective energy storage and CO2 capture,440.3,0.9,0.13,0.15,273.0,1.21
101,Pitch,HPCNF-5,https://doi.org/10.1016/j.est.2024.110636,2024,Ball-flower-like hierarchically porous carbons via a “work-in-tandem” strategy for effective energy storage and CO2 capture,529.7,1.11,0.15,0.15,273.0,1.57
101,Pitch,HPCNF-6,https://doi.org/10.1016/j.est.2024.110636,2024,Ball-flower-like hierarchically porous carbons via a “work-in-tandem” strategy for effective energy storage and CO2 capture,737.9,1.72,0.19,0.15,273.0,1.25
101,Pitch,HPCNF-8,https://doi.org/10.1016/j.est.2024.110636,2024,Ball-flower-like hierarchically porous carbons via a “work-in-tandem” strategy for effective energy storage and CO2 capture,795.3,2.18,0.19,0.15,273.0,1.26
101,Pitch,HPCNF-4,https://doi.org/10.1016/j.est.2024.110636,2024,Ball-flower-like hierarchically porous carbons via a “work-in-tandem” strategy for effective energy storage and CO2 capture,440.3,0.9,0.13,0.15,298.0,0.76
101,Pitch,HPCNF-5,https://doi.org/10.1016/j.est.2024.110636,2024,Ball-flower-like hierarchically porous carbons via a “work-in-tandem” strategy for effective energy storage and CO2 capture,529.7,1.11,0.15,0.15,298.0,0.88
101,Pitch,HPCNF-6,https://doi.org/10.1016/j.est.2024.110636,2024,Ball-flower-like hierarchically porous carbons via a “work-in-tandem” strategy for effective energy storage and CO2 capture,737.9,1.72,0.19,0.15,298.0,0.71
101,Pitch,HPCNF-8,https://doi.org/10.1016/j.est.2024.110636,2024,Ball-flower-like hierarchically porous carbons via a “work-in-tandem” strategy for effective energy storage and CO2 capture,795.3,2.18,0.19,0.15,298.0,0.73
101,Pitch,HPCNF-4,https://doi.org/10.1016/j.est.2024.110636,2024,Ball-flower-like hierarchically porous carbons via a “work-in-tandem” strategy for effective energy storage and CO2 capture,440.3,0.9,0.13,1.0,273.0,2.77
101,Pitch,HPCNF-5,https://doi.org/10.1016/j.est.2024.110636,2024,Ball-flower-like hierarchically porous carbons via a “work-in-tandem” strategy for effective energy storage and CO2 capture,529.7,1.11,0.15,1.0,273.0,3.57
101,Pitch,HPCNF-6,https://doi.org/10.1016/j.est.2024.110636,2024,Ball-flower-like hierarchically porous carbons via a “work-in-tandem” strategy for effective energy storage and CO2 capture,737.9,1.72,0.19,1.0,273.0,3.41
101,Pitch,HPCNF-8,https://doi.org/10.1016/j.est.2024.110636,2024,Ball-flower-like hierarchically porous carbons via a “work-in-tandem” strategy for effective energy storage and CO2 capture,795.3,2.18,0.19,1.0,273.0,3.45
101,Pitch,HPCNF-4,https://doi.org/10.1016/j.est.2024.110636,2024,Ball-flower-like hierarchically porous carbons via a “work-in-tandem” strategy for effective energy storage and CO2 capture,440.3,0.9,0.13,1.0,298.0,2.05
101,Pitch,HPCNF-5,https://doi.org/10.1016/j.est.2024.110636,2024,Ball-flower-like hierarchically porous carbons via a “work-in-tandem” strategy for effective energy storage and CO2 capture,529.7,1.11,0.15,1.0,298.0,2.44
101,Pitch,HPCNF-6,https://doi.org/10.1016/j.est.2024.110636,2024,Ball-flower-like hierarchically porous carbons via a “work-in-tandem” strategy for effective energy storage and CO2 capture,737.9,1.72,0.19,1.0,298.0,2.28
101,Pitch,HPCNF-8,https://doi.org/10.1016/j.est.2024.110636,2024,Ball-flower-like hierarchically porous carbons via a “work-in-tandem” strategy for effective energy storage and CO2 capture,795.3,2.18,0.19,1.0,298.0,2.41
103,Rice husk,CRHKOH3-1,https://doi.org/10.24275/rmiq/Mat2528,2022,CO2 capture on an optimally prepared highly microporous KOH-activated carbon from rice husk,183.69,0.098,0.0228,1.0,298.0,2.22
103,Rice husk,CRHKOH2-1,https://doi.org/10.24275/rmiq/Mat2528,2022,CO2 capture on an optimally prepared highly microporous KOH-activated carbon from rice husk,474.16,0.3381,0.1716,1.0,298.0,2.31
103,Rice husk,CRHKOH1-1,https://doi.org/10.24275/rmiq/Mat2528,2022,CO2 capture on an optimally prepared highly microporous KOH-activated carbon from rice husk,626.92,0.7727,0.5753,1.0,298.0,2.36
103,Rice husk,CRHKOH1-2,https://doi.org/10.24275/rmiq/Mat2528,2022,CO2 capture on an optimally prepared highly microporous KOH-activated carbon from rice husk,629.7,0.76,0.5492,1.0,298.0,2.4
103,Rice husk,CRHKOH1-3,https://doi.org/10.24275/rmiq/Mat2528,2022,CO2 capture on an optimally prepared highly microporous KOH-activated carbon from rice husk,1384.4,1.0854,0.5775,1.0,298.0,2.517727273
106,olive pomace,A,https://doi.org/10.1016/j.seppur.2024.127997,2025,Investigation of effectiveness of KOH-activated olive pomace biochar for efficient direct air capture of CO2,26.49,0.046,0.796,1.0,283.0,0.0181
106,olive pomace,B,https://doi.org/10.1016/j.seppur.2024.127997,2025,Investigation of effectiveness of KOH-activated olive pomace biochar for efficient direct air capture of CO2,732.26,0.435,630.28,1.0,283.0,0.0434
106,olive pomace,C,https://doi.org/10.1016/j.seppur.2024.127997,2025,Investigation of effectiveness of KOH-activated olive pomace biochar for efficient direct air capture of CO2,43.26,0.048,28.77,1.0,283.0,0.226
106,olive pomace,D,https://doi.org/10.1016/j.seppur.2024.127997,2025,Investigation of effectiveness of KOH-activated olive pomace biochar for efficient direct air capture of CO2,1100.01,0.632,919.87,1.0,283.0,2.63
106,olive pomace,E,https://doi.org/10.1016/j.seppur.2024.127997,2025,Investigation of effectiveness of KOH-activated olive pomace biochar for efficient direct air capture of CO2,1601.19,0.864,1318.14,1.0,283.0,3.21
106,olive pomace,F,https://doi.org/10.1016/j.seppur.2024.127997,2025,Investigation of effectiveness of KOH-activated olive pomace biochar for efficient direct air capture of CO2,69.0,0.064,45.96,1.0,283.0,2.2
108,Alkali lignin,NLB,https://doi.org/10.1016/j.seppur.2024.127398,2024,Lignin-based hierarchical porous biochar prepared from negative pressure pyrolysis enhanced CO2 and VOCs adsorption,216.44,0.258,0.094,1.0,298.0,3.590909091
108,Alkali lignin,ALB,https://doi.org/10.1016/j.seppur.2024.127398,2024,Lignin-based hierarchical porous biochar prepared from negative pressure pyrolysis enhanced CO2 and VOCs adsorption,88.91,0.117,0.039,1.0,298.0,2.954545455
108,Alkali lignin,ELB,https://doi.org/10.1016/j.seppur.2024.127398,2024,Lignin-based hierarchical porous biochar prepared from negative pressure pyrolysis enhanced CO2 and VOCs adsorption,80.99,0.217,0.034,1.0,298.0,2.159090909
108,Alkali lignin,HNLB,https://doi.org/10.1016/j.seppur.2024.127398,2024,Lignin-based hierarchical porous biochar prepared from negative pressure pyrolysis enhanced CO2 and VOCs adsorption,1577.48,1.426,0.695,1.0,298.0,0.613636364
108,Alkali lignin,HALB,https://doi.org/10.1016/j.seppur.2024.127398,2024,Lignin-based hierarchical porous biochar prepared from negative pressure pyrolysis enhanced CO2 and VOCs adsorption,1220.19,1.278,0.562,1.0,298.0,0.318181818
108,Alkali lignin,HELB,https://doi.org/10.1016/j.seppur.2024.127398,2024,Lignin-based hierarchical porous biochar prepared from negative pressure pyrolysis enhanced CO2 and VOCs adsorption,890.29,1.602,0.385,1.0,298.0,0.204545455
