Repository: MoYan-101/CO2_capture_ML

# CO2 Capture by Carbon

Suggested GitHub repository name: `carbon-capture-ml`

This repository is a clean CO2-capture project scaffold derived from
`MoYan-101/CommsEng_Ea` and retargeted to carbon-based adsorbents. The
current study framing is aligned with a data-driven article on uptake
profiles, structure-conditions-performance relationships, and
machine-learning-assisted interpretation for ACS Sustainable Chemistry &
Engineering.

## Current dataset

- Raw spreadsheet: `Data/Date-CO2 adsorption.xlsx`
- Working CSV: `data/co2_capture_carbon.csv`
- Default target: `Uptake (mmolg-1)`

The processed CSV was generated from the first worksheet in the Excel file
with normalized header names so the pipeline can consume it directly.

## Quick start

1. Install dependencies into a virtual environment:

```bash
python3 -m venv .venv
.venv/bin/pip install -r requirements.txt
```

2. Review the configs:

- `configs/config.test.yaml` for a fast smoke run
- `configs/config.full.yaml` for a longer search

3. Run the pipeline:

```bash
bash run.sh test

# or
bash run.sh full
```

## Notes

- The current configs are intentionally conservative and use only one
  categorical descriptor by default. Expand `text_cols`,
  `log_transform_cols`, and `heatmap_axes` after you finalize the paper's
  descriptor set.
- Raw source data remains in `Data/`; the pipeline reads the normalized CSV
  in `data/`.

# Data Notes

- `co2_capture_carbon.csv` was generated from
  `../Data/Date-CO2 adsorption.xlsx`.
- The pipeline defaults to `Uptake (mmolg-1)` as the prediction target.
- Replace or extend this CSV after you finish descriptor curation, then
  update the YAML configs if the column names change.

File: data/co2_capture_carbon.csv (part 1 of 3)
Ref number,Carbon precursors,Sample name,Sbet (m2g-1),Vtotal (cm3g-1),Vmicro (cm3g-1),P (bar),T (K),C (%),O (%),N (%),Uptake (mmolg-1),DOI,Year,Title
1,PANI,PANI@PAM,2.92,0.03,1.9E-3,1,298,,,,0.01,https://doi.org/10.1016/j.cej.2025.165389,2025,Self-assembled “3D-stereoscopic printing-like” PANI-based porous carbon aerogels for high-efficiency CO2 adsorption
,,PANI@PAM-650,1.88,0.02,1E-3,1,298,,,,0.56999999999999995,,,
,,PANI@PAM-CA-1-650,1272.81,0.55000000000000004,0.46,1,273,81.16,13.27,5.57,6.04,,,
,,PANI@PAM-CA-1-650,1272.81,0.55000000000000004,0.46,1,298,81.16,13.27,5.57,4.12,,,
,,PANI@PAM-CB-2-550,59.42,7.0000000000000007E-2,0.02,1,273,78.13,14.61,7.27,6.02,,,
,,PANI@PAM-CB-2-550,59.42,7.0000000000000007E-2,0.02,1,298,78.13,14.61,7.27,2.19,,,
,,PANI@PAM-CB-2-650,1255.57,0.56999999999999995,0.45,1,298,82.38,13.09,4.53,3.98,,,
,,PANI@PAM-CB-2-750,1206.27,0.62,0.46,1,298,76.44,21.15,2.41,2.29,,,
,,PANI@PAM-CB-2-850,271.64999999999998,0.28999999999999998,0.11,1,298,62.97,36.42,0.61,0.89,,,
2,Poplar wood chips,KK-0-700,10,0.02,3.0000000000000001E-3,1,303,,,,1.86,https://doi.org/10.1016/j.biombioe.2026.109259Get rights and content,2026,One-step fabrication of porous carbon via molten salt-assisted pyrolysis and evaluation of its CO2 adsorption performance
,,KK-1-700,1116,0.73,0.35599999999999998,1,303,,,,3.49,,,
,,KK-2-700,1434,0.9,0.45600000000000002,1,303,,,,3.76,,,
,,KK-3-700,1499,0.94,0.49,1,303,92.72,7.28,,4.03,,,
,,KK-3-700,1499,0.94,0.49,1,298,92.72,7.28,,4.38,,,
,,KK-3-700,1499,0.94,0.49,1,273,92.72,7.28,,6.26,,,
,,KK-4-700,1331,0.84,0.432,1,303,,,,3.81,,,
3,Phenolic resin,PC,486.2,0.27,0.21,1,273,,,,3.56,https://doi.org/10.1016/j.jes.2025.02.052Get rights and content,2026,Synthesis of a novel carbon microsphere with multi-cavity mesoporous structure for CO2 adsorption
,,PC-F0.5,539.4,0.76,0.18,1,273,,,,3.43,,,
,,PC-F0.5,539.4,0.76,0.18,1,298,,,,2.48,,,
,,PCF0.5-S0.5,523.6,0.31,0.16,1,273,,,,3.17,,,
,,PCF0.5-S0.75,583.70000000000005,0.32,0.19,1,273,,,,3.59,,,
,,PCF0.5-S1.25,674.9,0.47,0.21,1,273,,,,3..43,,,
,,PCF0.5-S1.75,641.6,0.47,0.19,1,273,,,,3.99,,,
,,PCF0.5-S1.75,641.6,0.47,0.19,1,298,,,,3.11,,,
,,PCF0.5-S2.5,593.6,0.77,0.11,1,273,,,,2.67,,,
,,APC (3 h),947.9,0.37,0.31,1,273,,,,4.16,,,
,,APC (3 h),947.9,0.37,0.31,1,298,,,,3.24,,,
,,APC-F0.5 (3 h),522.4,0.28999999999999998,0.24,1,273,,,,4.13,,,
,,APC-F0.5 (3 h),522.4,0.28999999999999998,0.24,1,298,,,,3.12,,,
,,APCF0.5-S1.75 (3 h),983.9,0.66,0.4,1,273,,,,4.93,,,
,,APCF0.5-S1.75 (3 h),983.9,0.66,0.4,1,298,,,,3.29,,,
4,Orange peel,AC-1-500,281,0.13500000000000001,0.106,,,,,,,https://doi.org/10.1002/slct.202506232Digital Object Identifier (DOI),2026,Porous Carbon Derived from Orange Peel: Characterization Analysis and Low-Concentration CO2 Capture Study
,,AC-2-500,330,0.187,0.115,,,,,,,,,
,,AC-3-500,319,0.13700000000000001,0.112,,,,,,,,,
,,AC-4-500,292,0.126,0.10100000000000001,,,,,,,,,
,,AC-2-500,330,0.187,0.115,,,,,,,,,
,,AC-2-600,337,0.214,5.0999999999999997E-2,,,,,,,,,
,,AC-2-700,374,0.16200000000000001,0.127,1,298,,,,1.72,,,
,,AC-2-800,349,0.17599999999999999,5.5E-2,,,,,,,,,
,,PAC-2-5-700,398,0.20699999999999999,0.127,1,298,,,,1.97,,,
,,PAC-2-15-700,487,0.215,0.16,1,298,,,,2.49,,,
,,PAC-2-15-700,487,0.215,0.16,1,273,,,,4.18,,,
,,PAC-2-25-700,413,0.17299999999999999,0.14099999999999999,1,298,,,,2.23,,,
5,,,,,,,,,,,,,2025,Metals incorporated agricultural waste corn Cob-based biochar used as an adsorbent for CO2 capturing
6,Lignin,BC-600-2,1169,0.91,0.23,1,298,65.819999999999993,22.66,0.17,3.07,https://doi.org/10.1016/j.energy.2026.140326,2026,Upgraded utilization of biochar after heavy metal (Ni) adsorption for CO2 capture
,,Ni/BC-100-500,1299,0.87,0.31,1,298,66.39,14.54,0.26,3.91,,,
,,Ni/BC-200-500,1434,0.85,0.42,1,298,68.11,13.38,0.17,4.49,,,
,,Ni/BC-300-500,1407,0.84,0.4,1,298,67.64,12.39,0.16,4.18,,,
,,Ni/BC-400-500,1376,0.81,0.37,1,298,69.239999999999995,12.16,0.38,3.96,,,
,,Ni/BC-200-400,1232,0.72,0.38,1,298,67.59,14.69,0.26,3.73,,,
,,Ni/BC-200-600,1406,1.02,0.3,1,298,70.12,8.59,0.18,3.83,,,
,,Ni/BC-200-700,1350,1.1299999999999999,0.2,1,298,75.39,4.93,0.12,2.76,,,
,,Ni/Co/BC-400-500,1390,0.82,0.42,1,298,69.16,11.55,0.25,4.1500000000000004,,,
,,BC-600-2,1169,0.91,0.23,1,323,65.819999999999993,22.66,0.17,1.73,,,
,,Ni/BC-100-500,1299,0.87,0.31,1,323,66.39,14.54,0.26,2.34,,,
,,Ni/BC-200-500,1434,0.85,0.42,1,323,68.11,13.38,0.17,2.72,,,
,,Ni/BC-300-500,1407,0.84,0.4,1,323,67.64,12.39,0.16,2.57,,,
,,Ni/BC-400-500,1376,0.81,0.37,1,323,69.239999999999995,12.16,0.38,2.5,,,
,,Ni/BC-200-400,1232,0.72,0.38,1,323,67.59,14.69,0.26,2.38,,,
,,Ni/BC-200-600,1406,1.02,0.3,1,323,70.12,8.59,0.18,2.4700000000000002,,,
,,Ni/BC-200-700,1350,1.1299999999999999,0.2,1,323,75.39,4.93,0.12,1.82,,,
,,Ni/Co/BC-400-500,1390,0.82,0.42,1,323,69.16,11.55,0.25,2.41,,,
7,Spent coffee grounds,ACG Unwashed,2645,1.25,1.12,1,298,89,9.3,1.37,2.8,DOI:10.1002/cey2.70141,2026,Solvent‐Driven Pore Engineering in Coffee‐Derived Activated Hydrochar: Implications for Post‐Combustion CO2 Capture
,,ACG Water,2812,1.36,1.21,1,298,88.2,10.4,1.15,3,,,
,,ACG Ethanol,2672,1.27,1.16,1,298,88.8,9.1,1.7,3.45,,,
,,ACG Acetone,2577,1.18,1.08,1,298,88.80,8.98,1.95,3.8,,,
,,ACG Hexane,2737,1.3,1.2,1,298,90.1,8.0,1.76,3.6,,,
8,Jujube seeds,JAC,2140,0.96,0.83,1,273,,,,25.597999999999999,https://doi.org/10.1016/j.fuel.2025.137238Get rights and content,2026,"From jujube seeds to gas storage: Carbon-enhanced MCM-41 composites for CO2, CH4 and H2 adsorption"
,,JAC/MCM-41,2040,0.86,0.57999999999999996,1,273,68.63,29.52,1.85,29.22,,,
,,CAC/MCM-41,720,0.52,0.11,1,273,71.989999999999995,26.09,1.92,14.420999999999999,,,
,,GR/MCM-41,309,0.44,0.12,1,273,37.229999999999997,53.49,9.27,3.673,,,
,,MWCNT/MCM-41,158,0.57999999999999996,0.06,1,273,37.14,50.84,12.01,0.98299999999999998,,,
,,JAC,2140,0.96,0.83,1,298,,,,14.898999999999999,,,
,,JAC/MCM-41,2040,0.86,0.57999999999999996,1,298,68.63,29.52,1.85,17.314,,,
,,CAC/MCM-41,720,0.52,0.11,1,298,71.989999999999995,26.09,1.92,9.8970000000000002,,,
,,GR/MCM-41,309,0.44,0.12,1,298,37.229999999999997,53.49,9.27,2.3580000000000001,,,
,,MWCNT/MCM-41,158,0.57999999999999996,0.06,1,298,37.14,50.84,12.01,0.60799999999999998,,,
,,JAC,2140,0.96,0.83,1,298,,,,8.9250000000000007,,,
,,JAC/MCM-41,2040,0.86,0.57999999999999996,1,298,68.63,29.52,1.85,10.462,,,
,,CAC/MCM-41,720,0.52,0.11,1,298,71.989999999999995,26.09,1.92,6.6070000000000002,,,
,,GR/MCM-41,309,0.44,0.12,1,298,37.229999999999997,53.49,9.27,1.5489999999999999,,,
,,MWCNT/MCM-41,158,0.57999999999999996,0.06,1,298,37.14,50.84,12.01,0.39500000000000002,,,
9,Pine,Pine,2330,1.39,0.85,2,298,50.2,43.5,0.1,11.954545454545455,https://doi.org/10.1016/j.crcon.2024.100237,2025,Pore properties and CO2 adsorption performance of activated carbon prepared from various carbonaceous materials
,Cedar,Cedar,2155,1.27,1.07,2,298,50.2,43.1,0.3,11.818181818181818,,,
,Lignin,Lignin,2360,1.36,1.18,2,298,63.1,29.2,0.22,10.75,,,
,Peat,Peat,2640,1.9,1.46,2,298,64.8,26.9,1.82,12.068181818181818,,,
,Yallown,Yallown,2430,1.41,1.1200000000000001,2,298,64.900000000000006,29.1,0.63,11,,,
,Aduun chuluun,Aduun chuluun,2070,1.28,0.98,2,298,66.5,25.4,0.66,10.931818181818182,,,
,Tugrug nuur,Tugrug nuur,1860,0.87,0.76,2,298,67.7,24.6,1.06,9.295454545454545,,,
,Loy Yang,Loy Yang,2070,1.28,0.98,2,298,69.599999999999994,24.4,0.59,10.522727272727273,,,
,Shivee-ovoo,Shivee-ovoo,1810,0.98,0.85,2,298,69.599999999999994,23.3,0.78,9.1363636363636367,,,
,Line,Line,1840,1.49,1.1499999999999999,2,298,69.2,25.3,0.78,10.931818181818182,,,
,Baganuur,Baganuur,2020,1.01,0.86,2,298,70.099999999999994,23.4,0.96,10.681818181818182,,,
,Mullier,Mullier,2180,1.23,1.02,2,298,71.7,18.3,0.87,10.931818181818182,,,
,Pendopo,Pendopo,1880,1.2,0.95,2,298,72.400000000000006,21.8,0.91,9.9090909090909083,,,
,Adaro,Adaro,2490,1.1299999999999999,0.96,2,298,76,15,1,10.25,,,
,Tar,Tar,2210,1.28,0.97,2,298,80.8,11.3,0.99,10.272727272727273,,,
10,,,,,,,,,,,,https://doi.org/10.1016/j.surfin.2025.108296Get rights and content,2026,Optimizing pore structure and edge surface functionalization with oxygen-containing groups in nanoporous graphene for highly efficient CO2 capture
11,Nature wood,WA,2.3045,8.3999999999999995E-3,5.9999999999999995E-4,1,273,,,,,https://doi.org/10.1016/j.fuel.2025.136520,2026,Amine modified porous carbon aerogel templated by the natural structure of wood for CO2 capture and selective separation
,,CA,146.03579999999999,0.1079,8.2000000000000007E-3,1,273,97.79,1.91,0.3,1.58,,,
,,CAN,257.44889999999998,0.1203,9.64E-2,1,273,93.51,2.61,3.88,2.16,,,
,,KCAN,632.61490000000003,0.30669999999999997,0.156,1,273,86.64,10.35,3.01,3.31,,,
,,KCANT,522.96510000000001,0.2445,0.1045,1,273,84.84,7.67,7.49,4.14,,,
12,sludge,1,239,0.38400000000000001,0.13200000000000001,1,298,,,,1.4772727272727273,https://doi.org/10.1016/j.cscm.2025.e05250,2025,Enhanced CO2 adsorption of alkali-modified sludge biochar via hydrothermal activation: Mechanisms and kinetics
,,2,290,0.32,0.158,1,298,,,,1.5909090909090908,,,
,,3,301,0.48699999999999999,0.16300000000000001,1,298,,,,1.7954545454545454,,,
,,4,289,0.41,0.14399999999999999,1,298,,,,1.4545454545454546,,,
,,5,274,0.39400000000000002,0.13600000000000001,1,298,,,,1.5454545454545454,,,
,,6,256,0.39100000000000001,0.128,1,298,,,,1.5227272727272727,,,
,,7,250,0.36399999999999999,0.13600000000000001,1,298,,,,1.4318181818181819,,,
,,8,221,0.36199999999999999,0.11899999999999999,1,298,,,,1.3636363636363635,,,
,,9,193,0.34499999999999997,0.126,1,298,,,,1.4090909090909092,,,
,,SAC-KOH,127,0.32,0.114,1,298,,,,0.86363636363636365,,,
,,RC,177,0.40100000000000002,0.14000000000000001,1,298,,,,0.77272727272727271,,,
13,Deacetylation degree,,,,,,,,,,,https://doi.org/10.1016/j.fuel.2025.135884,2025,Enhanced CO2 adsorption on amine-impregnated fly ash modified by Chitosan: Performance and mechanistic insights
14,Bitumen coke,AC-600-3:0:9,1809,0.91,,1,273,,,,6,https://doi.org/10.1016/j.cej.2025.167466,2025,Pore structure optimization of activated bitumen coke using sodium thiosulfate for enhanced CO2 capture
,,AC-700-3:0:9,2265,1.1599999999999999,,1,273,,,,6.11,,,
,,AC-800-3:0:9,2639,1.39,,1,273,,,,5.0599999999999996,,,
,,AC-600-3:0.5:9,1566,0.79,,1,273,,,,6.07,,,
,,AC-700-3:0.5:9,2289,1.1399999999999999,,1,273,,,,6.70,,,
,,AC-800-3:0.5:9,2370,1.23,,1,273,,,,5.81,,,
,,AC-600-3:1:9,1479,0.75,,1,273,,,,5.86,,,
,,AC-700-3:1:9,1965,0.96,,1,273,,,,6.68,,,
,,AC-800-3:1:9,1716,0.86,,1,273,,,,5.94,,,
,,AC-600-3:2:9,1250,0.64,,1,273,,,,6.26,,,
,,AC-700-3:2:9,1501,0.76,,1,273,,,,6.74,,,
,,AC-800-3:2:9,1678,0.85,,1,273,,,,6.11,,,
15,PAN powders,PANC-P15,1012.93,0.39,0.32,1,273,81.19,11.26,5.47,4.09,https://doi.org/10.1016/j.apsusc.2025.164196,2025,Hierarchical coal/PAN blend carbon nanofibers through chemical activation for supercapacitor and CO2 adsorption
,,PANC-P20,948.22,0.41199999999999998,0.3,1,273,79.76,12.58,5.00,4.15,,,
,,PANC-P25,852.54,0.35499999999999998,0.28000000000000003,1,273,77.87,12.20,6.97,4.85,,,
,,PANC-K15,2607.0100000000002,1.0740000000000001,0.75,1,273,89.24,6.12,3.80,5.12,,,
,,PANC-K25,1613.62,0.6,0.54,1,273,87.59,5.99,6.09,6.76,,,
,,PANC-Zn,1073.45,0.38700000000000001,0.36,1,273,81.23,10.49,6.79,4.86,,,
16,Bamboo,AC-800,710,0.33,0.3,1,273,,,,3.23,https://doi.org/10.1016/j.joei.2025.102341,2026,Hydrothermal pretreatment for controlling bamboo biomass composition and regulating pore structure of bamboo-based activated carbon for CO2 adsorption
,,HBAC-3-800,880,0.39,0.34,1,273,,,,3.66,,,
,,HBAC-6-800,1025,0.46,0.41,1,273,,,,3.91,,,
,,HBAC-9-800,1084,0.53,0.43,1,273,,,,3.8,,,
,,HBAC-12-800,855,0.38,0.33,1,273,,,,3.7,,,
,,BAC-840,746,0.36,0.3,1,273,50.5,44.6,0.28000000000000003,3.31,,,
,,HBAC-3-840,906,0.45,0.36,1,273,52.6,40.9,0.18,2.35,,,
,,HBAC-6-840,1145,0.54,0.42,1,273,54.3,39.6,0.46,3.23,,,
,,HBAC-9-840,1393,0.79,0.55000000000000004,1,273,54.6,39.5,0.22,2.27,,,
,,HBAC-12-840,874,0.41,0.34,1,273,56.1,39.200000000000003,0.27,3.36,,,
17,Fish scales,AF-700,1371,0.85,,1,298,,,,3.34,https://doi.org/10.1021/acs.langmuir.5c00227,2025,Nitrogen Self-Doping Hierarchical Pore Biochar for Enhanced CO2 Capture: Modulation of Pore Structure and Surface Properties
18,Kraft lignin,PC-K2CO3-0.5–700,1308.8,0.57799999999999996,,1,298,,,,4.54,https://doi.org/10.1021/acs.energyfuels.5c00125,2025,Correlation between Pore Characteristics and High-Performance Carbon Dioxide Capture of Sustainable Porous Carbon Derived from Kraft Lignin and Potassium Carbonate
,,PC-KOH-0.5–700,1259.8,0.53900000000000003,,1,298,,,,4.45,,,
,,PC-NaOH-0.5–700,1107.8,0.56100000000000005,,1,298,,,,3.98,,,
,,PC-Na2CO3-0.5–700,973,0.55900000000000005,,1,298,,,,3.79,,,
,,PC-700,502.3,0.21199999999999999,,1,298,,,,2.33,,,
,,PC-K 2 CO3 -0.25–700,810.5,0.34399999999999997,,1,298,,,,3.65,,,
,,PC-K 2 CO 3 -0.5–700,1308.8,0.57799999999999996,,1,298,,,,4.54,,,
,,PC-K 2 CO 3 -1.0–700,1560.4,0.96599999999999997,,1,298,,,,4.35,,,
,,PC-K 2 CO 3 -2.0–700,1695.5,2.3460000000000001,,1,298,,,,4.13,,,
,,PC-K 2 CO 3 -0.5–500,635.20000000000005,0.307,,1,298,,,,2.61,,,
,,PC-K 2 CO 3 -0.5–600,1067.8,0.46200000000000002,,1,298,,,,4.09,,,
,,PC-K 2 CO 3 -0.5–700,1308.8,0.57799999999999996,,1,298,,,,4.54,,,
,,PC-K 2 CO 3 -0.5–800,1357.8,0.60199999999999998,,1,298,,,,4.35,,,
,,PC-K 2 CO 3 -0.5–900,1457.6,0.64,,1,298,,,,3.95,,,
19,Sodium lignosulfonate,CSLS1–2–700,2070,0.87419999999999998,0.81399999999999995,1,298,71.96,22.22,1.98,,https://doi.org/10.1016/j.jece.2025.115512,2025,Investigating the dual activation synergistic mechanism of KOH activation and sodium self-catalysis to uncover microporous mechanisms in CO2 adsorption
,,CSLS1–3–700,2801,1.3368,1.2059,1,298,,,,,,,
,,CSLS1–4–700,2955,1.5396000000000001,1.4137,1,298,,,,,,,
,,CSLS1–5–700,1881,1.1229,5.4199999999999998E-2,1,298,,,,,,,
,,CSLS2–2–700,1880,0.76519999999999999,0.71609999999999996,1,298,81.15,16.88,1.52,,,,
,,CSLS2–3–700,2604,1.1586000000000001,1.0498000000000001,1,298,,,,,,,
,,CSLS2–4–700,2957,1.5285,1.2847999999999999,1,298,,,,,,,
,,CSLS2–5–700,2933,1.5688,1.3401000000000001,1,298,,,,,,,
,,CSLS1–4–800,2452,1.2827,0.98970000000000002,1,298,,,,,,,
,,CSLS1–4–900,3197,2.6859000000000002,1.2810999999999999,1,298,,,,2.16,,,
,,CSLS2–4–800,3042,1.6074999999999999,1.4009,1,298,,,,,,,
,,CSLS2–4–900,3182,2.1436999999999999,1.5263,1,298,,,,2.21,,,
,,MSLS1–0.2,3362,2.7551000000000001,1.3434999999999999,1,298,88.92,7.53,1.09,2.3,,,
,,MSLS1–0.4,3276,2.6665999999999999,1.3304,1,298,,,,2.33,,,
,,MSLS1–0.6,3167,2.3935,1.3398000000000001,1,298,,,,,,,
,,MSLS2–0.2,3135,2.6583999999999999,1.0524,1,298,,,,,,,
,,MSLS2–0.4,3244,2.4670999999999998,1.4025000000000001,1,298,87.96,9.49,0.65,,,,
,,MSLS2–0.6,3225,2.1158999999999999,1.4971000000000001,1,298,,,,,,,
20,Starch potato,SAPC-1,1356,0.57999999999999996,0.49,1,273,,,,0.12,https://doi.org/10.1016/j.seppur.2025.134160,2025,"Modulation of starch-based microporous carbon adsorbents via the freeze-drying method for potential gas adsorption and separation of CO2/CH4, CO2/N2, CH4/H2, and CH4/N2"
,,SAPC-2,1417,0.62,0.51,1,273,,,,4.57,,,
,,SAPC-3,1104,0.49,0.38,1,273,,,,5.18,,,
,,SAPC-3x,355,0.15,0.13,1,273,,,,2.78,,,
,,SAPC-3y,1052,0.56000000000000005,0.38,1,273,,,,3.84,,,
,,SAPC-3a,1346,0.71,0.46,1,273,,,,3.616,,,
,,E-SAPC-3,1210,0.56000000000000005,0.44,1,273,,,,4.45,,,
,,SC,88.77,0.72,0.0027,1,273,,,,2.59,,,
21,walnut shells,CK1-1-700,1288.90,0.5223,0.4593,1,298,,,,2.23,https://doi.org/10.1021/acs.energyfuels.5c00858,2025,Preparation and CO2 Adsorption Performance of the B–Cu Codoping Walnut Shell Biochar
,,M20-200,1310.67,0.4574,0.3926,1,298,,,,3.01,,,
,,M20-300,1422.88,0.4856,0.4245,1,298,,,,3.11,,,
,,M20-400,1531.13,0.5479,0.4902,1,298,,,,3.16,,,
,,M20-500,1540.80,0.5228,0.4509,1,298,,,,2.97,,,
22,wood powder,raw-750-0,317.03100000000001,0.171989,0.15528900000000001,1,298,,,,2.0699999999999998,https://doi.org/10.1016/j.isci.2026.114706,2026,Fenton-like oxidation and KOH activation on the CO2 adsorption performance of wood-based hierarchical porous carbon
,,raw-750-3,1337.857,0.69186099999999995,0.65918699999999997,1,298,,,,3.16,,,
,,0.3FAC-750-0,385.654,0.22678799999999999,0.193276,1,298,,,,2.2000000000000002,,,
,,H2O2-750-3,860.75,0.60026100000000004,0.35278199999999998,1,298,,,,0.8,,,
,,0.3Fe-750-3,3144.096,1.6521189999999999,1.3855919999999999,1,298,,,,3,,,
,,0.3FAC-750-3,3065.616,1.619024,1.3933530000000001,1,298,,,,4.1500000000000004,,,
,,raw-750-0,317.03100000000001,0.171989,0.15528900000000001,1,273,,,,2.48,,,
,,raw-750-3,1337.857,0.69186099999999995,0.65918699999999997,1,273,,,,4.9400000000000004,,,
,,0.3FAC-750-0,385.654,0.22678799999999999,0.193276,1,273,,,,2.75,,,
,,H2O2-750-3,860.75,0.60026100000000004,0.35278199999999998,1,273,,,,1.45,,,
,,0.3Fe-750-3,3144.096,1.6521189999999999,1.3855919999999999,1,273,,,,2.2000000000000002,,,
,,0.3FAC-750-3,3065.616,1.619024,1.3933530000000001,1,273,,,,6.6,,,
23,Castor stalk,CAS,,,,,,38.96,56.48,1.01,,https://doi.org/10.21203/rs.3.rs-5879347/v1,2025,Chemical Activation of Castor Stalk-Derived Porous Carbon for Highly Efficient CO 2 Adsorption in Sustainable Carbon Capture Applications
,,AC,1687,1.015,,1,298,76.49,15.25,0.43,2.46,,,
24,Bamboo powder,BPAC-0,388.12,0.16400000000000001,0.1293,1,298,,,,2.4159999999999999,https://doi.org/10.1016/j.biombioe.2025.108140,2025,Elucidating the role of moderate K2CO3 activation in tuning microporous architecture of bamboo-derived carbon for superior CO2 capture
,,BPAC-1,876.28,0.432,0.35859999999999997,1,298,,,,3.0009999999999999,,,
,,BPAC-2,1523.94,0.88700000000000001,0.63449999999999995,1,298,,,,3.3130000000000002,,,
,,BPAC-3,1913.85,1.087,0.80169999999999997,1,298,,,,3.7290000000000001,,,
,,BPAC-4,1657.36,0.89500000000000002,0.70020000000000004,1,298,,,,2.9780000000000002,,,
,,BPAC-0,388.12,0.16400000000000001,0.1293,1,273,,,,3.016,,,
,,BPAC-1,876.28,0.432,0.35859999999999997,1,273,,,,3.78,,,
,,BPAC-2,1523.94,0.88700000000000001,0.63449999999999995,1,273,,,,4.431,,,
,,BPAC-3,1913.85,1.087,0.80169999999999997,1,273,,,,6.0810000000000004,,,
,,BPAC-4,1657.36,0.89500000000000002,0.70020000000000004,1,273,,,,5.0750000000000002,,,
25,Coffee grounds,PCG-C8,1590,0.71,0.65,,,,,,,https://doi.org/10.3390/batteries11040158,2025,Preparation of Mesoporous Boron-Doped Porous Carbon Derived from Coffee Grounds via Hybrid Activation for Carbon Capture and Storage
,,PCG-C9,1580,0.7,0.64,,,,,,,,,
,,PCG-C10,1490,0.67,0.61,,,,,,,,,
,,B-PCG-C8,2060,1.01,0.87,,,,,,,,,
,,B-PCG-C9,1960,0.97,0.82,,,,,,,,,
,,B-PCG-C10,1940,1,0.83,,,,,,,,,
26,Pear branches,HC,555.42999999999995,0.61499999999999999,–,1,273,90.83,7.78,1.39,1.1572727272727272,https://doi.org/10.1016/j.seppur.2025.134678,2025,Biomass tar modified biochar with enhanced micropores and oxygen content for high efficiency CO2 capture
,,HCK,1466.1,0.95,0.748,1,273,82.52,15.53,1.95,2.5870454545454544,,,
,,HC@0.10,267.37,0.29299999999999998,–,1,273,77.709999999999994,20.09,2.21,2.895909090909091,,,
,,HCK@0.05,1309.1600000000001,0.82399999999999995,0.64100000000000001,1,273,,,,3.5547727272727272,,,
,,HCK@0.10,1178.45,0.60099999999999998,0.51400000000000001,1,273,,,,3.1531818181818183,,,
,,HCK@0.15,1054.95,0.67200000000000004,0.53500000000000003,1,273,,,,2.9636363636363638,,,
,,HCK@0.20,1082.6300000000001,0.69499999999999995,0.54100000000000004,1,273,,,,,,,
27,Balsa wood,B1,1226.3,0.84,,,,,,,,https://doi.org/10.1016/j.biombioe.2025.107963,2025,Creating easily accessible adsorption sites in natural wood-derived hierarchical porous carbon via a controlled delignification strategy for organic pollutant removal
,,B2,1279.0,1.17,,,,,,,,,,
,,B3,1484.5,1.66,,,,,,,,,,
,,B4,1454.5,1.06,,,,,,,,,,
,,B5,1189.8,0.87,,,,,,,,,,
28,Pea pods,AC,693.67,0.29099999999999998,,1,273,76.430000000000007,30.93,3.37,3,https://doi.org/10.1016/j.diamond.2025.112139,2025,"Comparison of biomaterials produced from carbonatization, hydrothermal reaction and chemical activation: Characterization, CO2 capture and mechanism"
,,AHC,18.88,5.5E-2,,1,273,71.52,18.11,2.72,1.37,,,
,,HC,2.94,1.4E-2,,1,273,41.93,52.91,0.17,0.155,,,
,,BC,2.72,3.0000000000000001E-3,,1,273,66.52,23.85,2.7,1.31,,,
,,BM,,,,,,40.44,50.94,2.63,,,,
29,Corn straw and rice husks,SA-PS-S,869.5,0.507,0.345,1,303,,,,,https://doi.org/10.1002/cbh2.70017,2025,Fast Pyrolyzed Residue Assembled Into Carbon Spheres: Effect of Self-Template on the Structure Behavior and Improved Hierarchical Pore Structures
,,SPS-S,1186.6,0.596,0.475,1,273,,,,4.65,,,
,,PS-S,1101.1,0.677,0.422,1,303,51.29,44.79,1.07,1.63,,,
,,PW-S,822.7,0.376,0.330,1,303,80.74,16.83,0.00,1.23,,,
,,PR-S,1047.3,0.655,0.278,1,303,86.82,12.65,0.00,,,,
,,PC-S,870.3,0.728,0.325,1,303,87.48,11.83,0.00,1.73,,,
,,PB-S,1160.6,0.745,0.448,1,273,87.66,11.17,0.00,5.25,,,
,,SPB-S,1329.0,0.831,0.541,1,303,,,,1.48,,,
30,Defatted cotton waste,DCW-600-1,353,0.16,0.14000000000000001,1,298,,,,2.52,https://doi.org/10.1002/ejic.202500147,2025,Sustainable Microporous Carbon Derived from Defatted Cotton Waste for High-Performance CO2 Capture
,,DCW-600-3,843,0.4,0.3,1,298,,,,3.05,,,
,,DCW-600-6,1312,0.55000000000000004,0.51,1,298,,,,3.17,,,
,,DCW-700-1,864,0.36,0.32,1,298,,,,3.85,,,
,,DCW-700-3,1559,0.64,0.59,1,298,,,,4.55,,,
,,DCW-700-6,1901,0.81,0.74,1,298,,,,3.62,,,
,,DCW-800-1,1201,0.49,0.45,1,298,,,,4.0599999999999996,,,
,,DCW-800-3,2327,1,0.94,1,298,,,,3.86,,,
,,DCW-800-6,2478,1.18,1.05,1,298,,,,3.19,,,
,,DCW-600-1,353,0.16,0.14000000000000001,1,273,,,,3.14,,,
,,DCW-600-3,843,0.4,0.3,1,273,,,,4.22,,,
,,DCW-600-6,1312,0.55000000000000004,0.51,1,273,,,,4.51,,,
,,DCW-700-1,864,0.36,0.32,1,273,,,,5.1100000000000003,,,
,,DCW-700-3,1559,0.64,0.59,1,273,,,,6.81,,,
,,DCW-700-6,1901,0.81,0.74,1,273,,,,5.6,,,
,,DCW-800-1,1201,0.49,0.45,1,273,,,,5.57,,,
,,DCW-800-3,2327,1,0.94,1,273,,,,6.2,,,
,,DCW-800-6,2478,1.18,1.05,1,273,,,,5.05,,,
31,Garlic,GAAC4,2208.7,1.16,0.61,1,273,89.73,8.79,0.86,3.38,https://doi.org/10.1016/j.carbon.2025.120409,2025,Functionalized nanoporous biocarbon derived from garlic waste for enhanced CO2 capture and supercapacitor performance
,,GAAC5,3256.6,1.60,0.81,1,273,89.06,9.61,0.76,3.82,,,
,,GAAC6,3449.2,1.67,1.14,1,273,91.62,7.36,0.52,5.25,,,
,,GAAC1:1,1385.2,0.668,0.551,1,273,,,,4.27,,,
,,GAAC1:2,2225.1,1.02,0.833,1,273,,,,4.47,,,
,,GAAC1:4,2593.7,1.19,0.763,1,273,,,,3.96,,,
,,GAAC4,2208.7,1.16,0.61,5,273,89.73,8.79,0.86,9.56,,,
,,GAAC5,3256.6,1.60,0.81,5,273,89.06,9.61,0.76,11.86,,,
,,GAAC6,3449.2,1.67,1.14,5,273,91.62,7.36,0.52,15.09,,,
,,GAAC1:1,1385.2,0.668,0.551,5,273,,,,6.65,,,
,,GAAC1:2,2225.1,1.02,0.833,5,273,,,,11.76,,,
,,GAAC1:4,2593.7,1.19,0.763,5,273,,,,11.51,,,
,,GAAC4,2208.7,1.16,0.61,10,273,89.73,8.79,0.86,13.79,,,
,,GAAC5,3256.6,1.60,0.81,10,273,89.06,9.61,0.76,17.65,,,
,,GAAC6,3449.2,1.67,1.14,10,273,91.62,7.36,0.52,21.69,,,
,,GAAC1:1,1385.2,0.668,0.551,10,273,,,,7.49,,,
,,GAAC1:2,2225.1,1.02,0.833,10,273,,,,16.06,,,
,,GAAC1:4,2593.7,1.19,0.763,10,273,,,,16.6,,,
,,GAAC4,2208.7,1.16,0.61,30,273,89.73,8.79,0.86,22.1,,,
,,GAAC5,3256.6,1.60,0.81,30,273,89.06,9.61,0.76,27.68,,,
,,GAAC6,3449.2,1.67,1.14,30,273,91.62,7.36,0.52,30.62,,,
,,GAAC1:1,1385.2,0.668,0.551,30,273,,,,9.58,,,
,,GAAC1:2,2225.1,1.02,0.833,30,273,,,,22.9,,,
,,GAAC1:4,2593.7,1.19,0.763,30,273,,,,26.6,,,
32,Sawdust,Hydrochar-250 °C,74,0.09,,1,313,68.23,27.29,,0.05,https://doi.org/10.1016/j.jiec.2024.08.026,2025,Study of KOH-activated hydrochar for CO2 adsorption
,,AHC-650 °C,646,0.44,,1,313,77.09,21.15,0.31,0.9,,,
,,AHC-750 °C,1042,0.73,,1,313,79.83,18.81,0.45,0.95,,,
,,AHC-850 °C,1195,0.75,,1,313,82.73,16.38,0.38,0.86,,,
33,Ningdong coal powder,CH-MW200,878,0.39,0.35,1,273,88.64,10.22,1.1399999999999999,4.24,https://doi.org/10.1016/j.cej.2026.173326,2026,Targeted preparation of ultramicroporous carbon via stepwise microwave activation for efficient CO2 capture
,,0-MW200,1138,0.52,0.45,1,273,86.3,12.64,1.06,5.12,,,
,,10-MW200,1258,0.56000000000000005,0.49,1,273,87.04,12.30,0.66,5.84,,,
,,20-MW200,1060,0.48,0.41,1,273,88.08,10.97,0.95,5.44,,,
,,0-MW300,1311,0.65,0.52,1,273,89.48,9.70,0.82,5.54,,,
,,10-MW300,1377,0.6,0.53,1,273,89.52,9.71,0.77,6.15,,,
,,CH-MW200,878,0.39,0.35,1,298,88.64,10.22,1.1399999999999999,3.02,,,
,,0-MW200,1138,0.52,0.45,1,298,86.3,12.64,1.06,3.52,,,
,,10-MW200,1258,0.56000000000000005,0.49,1,298,87.04,12.30,0.66,4.21,,,
,,20-MW200,1060,0.48,0.41,1,298,88.08,10.97,0.95,3.82,,,
,,0-MW300,1311,0.65,0.52,1,298,89.48,9.70,0.82,3.8,,,
,,10-MW300,1377,0.6,0.53,1,298,89.52,9.71,0.77,4.1399999999999997,,,
34,domestic sludge,Dry septage Sludge,1.71,1.04E-2,,,,33,23.2,4.3499999999999996,0.27,https://doi.org/10.1016/j.rineng.2025.105136,2025,Effect of pyrolysis temperature of domestic sewage sludge biochar on CO2 adsorption
,,BC 300,2.96,1.5800000000000002E-2,,,,43,17.5,4.5,0.3,,,
,,BC 450,12.9,3.4099999999999998E-2,,,,37,17.600000000000001,3.6,0.5,,,
,,BC 600,22.91,4.0899999999999999E-2,,,,37,12.8,3.2,0.97099999999999997,,,
35,Walnut shells,MC1,396.12,0.35,0.13,1,273,82.83,13.99,3.18,2.55,https://doi.org/10.1016/j.joei.2025.102363,2026,"Adjustable ultra-micro, micro-, and mesopores in lignin-based hierarchical porous carbon for CO2 adsorption"
,,MC1.5-K3,1033.42,0.47,0.4,1,273,77.430000000000007,20.64,1.92,4.72,,,
,,MIC-K3,521.19000000000005,0.22,0.2,1,273,77.180000000000007,21.09,1.72,4.43,,,
,,MC1,396.12,0.35,0.13,1,303,82.83,13.99,3.18,2.55,,,
,,MC1.5-K3,1033.42,0.47,0.4,1,303,77.430000000000007,20.64,1.92,4.72,,,
,,MIC-K3,521.19000000000005,0.22,0.2,1,303,77.180000000000007,21.09,1.72,4.43,,,
36,Tea twigs,AC-A1B2,176,0.32,,1,298,,,,1.68,https://doi.org/10.1177/02636174251383610,2025,Activated carbon from tea twig waste via low-temperature KOH activation for efficient CO2 capture: Development mesoporous structures under mild conditions
,,AC-A1B4,223,0.36899999999999999,,1,298,,,,1.79,,,
,,AC-A1B6,156,0.27900000000000003,,1,298,,,,1.44,,,
,,AC-A2B2,202,0.375,,1,298,77.7,20.27,,2.42,,,
,,AC-A2B4,542,0.50800000000000001,,1,298,83.53,14.06,,2.86,,,
,,AC-A2B6,210,0.36099999999999999,,1,298,76.08,20.55,,1.91,,,
,,AC-A3B2,255,0.38600000000000001,,1,298,,,,2.04,,,
,,AC-A3B4,267,0.46600000000000003,,1,298,,,,2.46,,,
,,AC-A3B6,225,0.38200000000000001,,1,298,,,,1.69,,,
37,Pine wood,400 oC,301.87,0.09,,,,73.60,20.73,,,https://doi.org/10.1016/j.ces.2025.122820,2026,Ultramicroporous carbon materials preparation via one-step pyrolysis of biomass
,,500 oC,,,,,,79.86,16.05,,,,,
,,600 oC,495.19,0.13,,,,80.5,15.65,,,,,
,,700 oC,515.3,0.14,,,,86.55,10.25,,,,,
,,800 oC,889.42,0.24,,,,83.64,13.65,,,,,
38,sawdust,S300NZC,4.9573999999999998,,,,,60.1,23.8,12.7,8.6910000000000007,10.3390/ma18143243,2025,Sustainable Development of Sawdust Biochar as a Green and Promising Material for CO2 Capture Technologies
,,S300ZC,4.1228999999999996,,,,,51.2,29.1,10.199999999999999,15.5306,,,
,,S500NZC,458.1404,,,,,65.7,15.6,15.8,33.695999999999998,,,
,,S500ZC,717.59969999999998,,,,,64.5,12.4,15.3,35.339599999999997,,,
39,Porous straw,CSBC,26.91,1.6E-2,1.2E-2,1,273,72.19,7.59,0.98,1.43,https://doi.org/10.1016/j.indcrop.2025.121000,2025,Straw-derived porous biochars by ball milling for CO2 capture: Adsorption performance and enhanced mechanisms
,,BM-CSBC,80.900000000000006,8.4000000000000005E-2,2.5999999999999999E-2,1,273,62.64,16.309999999999999,0.85,1.59,,,
,,BSBC,1.72,4.0000000000000001E-3,2E-3,1,273,54.77,10.47,0.69,1.48,,,
,,BM-BSBC,4.8,2.3E-2,1E-3,1,273,54.77,10.47,0.69,1.7,,,
,,COBC,5.03,1.6E-2,1E-3,1,273,67.08,9.73,1.18,1.43,,,
,,BM-COBC,40.99,6.2E-2,0.01,1,273,67.08,9.73,1.18,1.64,,,
,,CSBC,26.91,1.6E-2,1.2E-2,1,303,72.19,7.59,0.98,0.82,,,
,,BM-CSBC,80.900000000000006,8.4000000000000005E-2,2.5999999999999999E-2,1,303,62.64,16.309999999999999,0.85,1.02,,,
,,BSBC,1.72,4.0000000000000001E-3,2E-3,1,303,54.77,10.47,0.69,1.02,,,
,,BM-BSBC,4.8,2.3E-2,1E-3,1,303,54.77,10.47,0.69,1.1100000000000001,,,
,,COBC,5.03,1.6E-2,1E-3,1,303,67.08,9.73,1.18,0.89,,,
,,BM-COBC,40.99,6.2E-2,0.01,1,303,67.08,9.73,1.18,0.95,,,
,,CSBC,26.91,1.6E-2,1.2E-2,1,323,72.19,7.59,0.98,0.56999999999999995,,,
,,BM-CSBC,80.900000000000006,8.4000000000000005E-2,2.5999999999999999E-2,1,323,62.64,16.309999999999999,0.85,0.64,,,
,,BSBC,1.72,4.0000000000000001E-3,2E-3,1,323,54.77,10.47,0.69,0.86,,,
,,BM-BSBC,4.8,2.3E-2,1E-3,1,323,54.77,10.47,0.69,0.98,,,
,,COBC,5.03,1.6E-2,1E-3,1,323,67.08,9.73,1.18,0.75,,,
,,BM-COBC,40.99,6.2E-2,0.01,1,323,67.08,9.73,1.18,0.8,,,
,,CSBC,26.91,1.6E-2,1.2E-2,1,343,72.19,7.59,0.98,0.5,,,
,,BM-CSBC,80.900000000000006,8.4000000000000005E-2,2.5999999999999999E-2,1,343,62.64,16.309999999999999,0.85,0.56999999999999995,,,
,,BSBC,1.72,4.0000000000000001E-3,2E-3,1,343,54.77,10.47,0.69,0.75,,,
,,BM-BSBC,4.8,2.3E-2,1E-3,1,343,54.77,10.47,0.69,0.8,,,
,,COBC,5.03,1.6E-2,1E-3,1,343,67.08,9.73,1.18,0.59,,,
,,BM-COBC,40.99,6.2E-2,0.01,1,343,67.08,9.73,1.18,0.64,,,
40,waste wood chips,WPC600-3,2332.9,1.1000000000000001,0.75,1,273,,,,4.8499999999999996,10.1002/smsc.202500174,2025,Functionalized Nanoporous Biocarbon with High Specific Surface Area Derived from Waste Hardwood Chips for CO2 Capture and Supercapacitors
,,WPC600-4,3377.94,1.61,0.48,1,273,,,,5.59,,,
,,WPC600-5,3487.6,1.67,0.28000000000000003,1,273,,,,5.35,,,
,,WPC600-6,3686.1,1.88,0.13,1,273,,,,4.6900000000000004,,,
,,WPC600-3,2332.9,1.1000000000000001,0.75,30,273,,,,14.57,,,
,,WPC600-4,3377.94,1.61,0.48,30,273,,,,28.48,,,
,,WPC600-5,3487.6,1.67,0.28000000000000003,30,273,,,,36.4,,,
,,WPC600-6,3686.1,1.88,0.13,30,273,,,,37.47,,,
,,WPC600-3,2332.9,1.1000000000000001,0.75,1,283,,,,3.98,,,
,,WPC600-4,3377.94,1.61,0.48,1,283,,,,4.21,,,
,,WPC600-5,3487.6,1.67,0.28000000000000003,1,283,,,,4.24,,,
,,WPC600-6,3686.1,1.88,0.13,1,283,,,,3.87,,,
,,WPC600-3,2332.9,1.1000000000000001,0.75,30,283,,,,13.75,,,
,,WPC600-4,3377.94,1.61,0.48,30,283,,,,27.06,,,
,,WPC600-5,3487.6,1.67,0.28000000000000003,30,283,,,,33.9,,,
,,WPC600-6,3686.1,1.88,0.13,30,283,,,,34.520000000000003,,,
,,WPC600-3,2332.9,1.1000000000000001,0.75,1,298,,,,2.9,,,
,,WPC600-4,3377.94,1.61,0.48,1,298,,,,3,,,
,,WPC600-5,3487.6,1.67,0.28000000000000003,1,298,,,,2.7,,,
,,WPC600-6,3686.1,1.88,0.13,1,298,,,,2.76,,,
,,WPC600-3,2332.9,1.1000000000000001,0.75,30,298,,,,12.42,,,
,,WPC600-4,3377.94,1.61,0.48,30,298,,,,23.4,,,
,,WPC600-5,3487.6,1.67,0.28000000000000003,30,298,,,,27.98,,,
,,WPC600-6,3686.1,1.88,0.13,30,298,,,,28.33,,,
41,Tea twigs,AC1-B2C6,430,0.28199999999999997,0.14099999999999999,1,313,,,,2.2216,https://doi.org/10.1016/j.ceja.2026.101096,2026,Activated carbon from tea twig waste via KOH activation and carbonization by conventional furnace or ultrafast arc plasma for CO2 capture
,,AC1-B4C6,180,0.216,0.19500000000000001,1,313,,,,2.6610999999999998,,,
,,AC1-B8C6,571,0.45600000000000002,0.23499999999999999,1,313,41,11.45,,3.1032999999999999,,,
,,AC1-B2C7,419,0.26900000000000002,0.20100000000000001,1,313,,,,2.4182999999999999,,,
,,AC1-B4C7,687,0.55800000000000005,0.29299999999999998,1,313,,,,4.5396999999999998,,,
,,AC1-B8C7,707,0.54800000000000004,0.32400000000000001,1,313,77.239999999999995,18.18,,5.2119999999999997,,,
,,AC2-B2C8,442,0.27600000000000002,0.20899999999999999,1,313,,,,3.9575999999999998,,,
,,AC2-B4C8,490,0.41099999999999998,0.221,1,313,,,,4.7272999999999996,,,
,,AC2-B8C8,380,0.249,0.184,1,313,,,,4.5026000000000002,,,
,,AC2-B2C10,745,0.54800000000000004,0.46300000000000002,1,313,70.069999999999993,24.65,,3.7408999999999999,,,
,,AC2-B4C10,771,0.44900000000000001,0.373,1,313,,,,6.2790999999999997,,,
,,AC2-B8C10,1236,0.71299999999999997,0.59699999999999998,1,313,,,,6.6074000000000002,,,
,,AC2-B2C12,91,7.3999999999999996E-2,3.5999999999999997E-2,1,313,,,,3.5546000000000002,,,
,,AC2-B4C12,297,0.193,8.3000000000000004E-2,1,313,,,,5.4234,,,
,,AC2-B8C12,370,0.26400000000000001,0.11600000000000001,1,313,66.069999999999993,25.79,,5.8737000000000004,,,
42,Asphaltenes,LF-Asph,,,,10,298,80.400000000000006,,0.7,,https://doi.org/10.1016/j.crcon.2025.100371,2025,Asphaltene-derived nanoporous carbon materials for CO2 capture and supercapacitors
,,LF-800,,,,10,298,86.7,,1.3,,,,
,,LF-K,1780,,,10,298,92.1,,3.4,9.7,,,
,,LF-KN,916,,,10,298,88.9,,5.7,8.6,,,
,,KEC-Asph,,,,10,298,82.5,,0.8,,,,
,,KEC-800,,,,10,298,88.4,,1.4,,,,
,,KEC-K,1978,,,10,298,92.4,,3.3,,,,
,,KEC-KN,867,,,10,298,89,,5.8,,,,
,,Ku-Asph,,,,10,298,83.1,,1.1000000000000001,,,,
,,Ku-800,,,,10,298,87.7,,1.8,,,,
,,Ku-K,1700,,,10,298,90.6,,3.2,,,,
,,Ku-KN,831,,,10,298,88.3,,6.9,,,,
43,Coconut shell,CS-CO2,602,0.245,0.21099999999999999,1,303,73.5,,0.12,2.0,https://doi.org/10.1016/j.ijrefrig.2025.04.022,2025,Coconut shell derived activated carbon for effective separation of greenhouse gases
,,CS-ZnCl2,1391,0.85899999999999999,0.24,1,303,80.599999999999994,,0.85,1.5,,,
,,ACM,1446,0.77900000000000003,0.69199999999999995,1,303,54.6,,0.23,2.5,,,
,,Fe-BTC,1213,0.625,0.48699999999999999,1,303,32.799999999999997,,0.2,2,,,
44,Ningdong coal powder,MW200-10,1456,0.69,0.61,1,273,88.07,10.24,,5.15,https://doi.org/10.1016/j.jclepro.2025.146835,2025,Rapid preparation of mesopore-ultramicropore interconnected porous carbon for enhanced CO2 adsorption through tunable-energy-input microwave heating
,,MW200-30,980,0.62,0.5,1,273,88.63,9.95,,4.87,,,
,,MW300-20,1468,0.68,0.6,1,273,85.38,10.25,,5.41,,,
,,MW400-15,2037,1.05,0.98,1,273,85.42,13.48,,5.67,,,
,,MW400-5,1589,0.69,0.64,1,273,85.26,13.05,,5.35,,,
,,MW200-10,1456,0.69,0.61,1,298,88.07,10.24,,3.67,,,
,,MW200-30,980,0.62,0.5,1,273,88.63,9.95,,3.38,,,
,,MW300-20,1468,0.68,0.6,1,273,85.38,10.25,,3.7,,,
,,MW400-15,2037,1.05,0.98,1,273,85.42,13.48,,3.9,,,
,,MW400-5,1589,0.69,0.64,1,273,85.26,13.05,,3.72,,,
45,Walnut shells,AC-WS,276,0.113,4.7E-2,,,70.3,24.8,0.4,,https://doi.org/10.1016/j.biortech.2025.132040,2025,Optimisation of activated carbon from fruit stones and shells derived via molten salt activation for dye removal
,,AC-CS,275,9.9000000000000005E-2,4.8000000000000001E-2,,,70.3,14.9,0.4,,,,
,,AC-OS,306,0.108,5.8000000000000003E-2,,,74,18,0.7,,,,
,,AC-PS,351,0.10100000000000001,6.7000000000000004E-2,,,73.2,21.3,0.9,,,,
46,Rapeseed pollen,,,,,,,,,,,https://doi.org/10.1016/j.energy.2025.135979,2025,Preparation of biochar adsorbent materials by pyrolysis of rapeseed pollen in supercritical CO2
47,Pristine,K@Mg-1,1020,0.59,0.42,1,273,79.3,16.78,3.92,4.78,https://doi.org/10.1016/j.carbon.2022.02.028,2022,Development of ultramicropore-mesopore interconnected pore architectures for boosting carbon dioxide capture at low partial pressure
,,K@Mg-2,719,0.5,0.28999999999999998,1,,,,,4.15,,,
,,K@Mg-3,439,0.43,0.21,1,,,,,2.41,,,
,,K@Mg-4,152,0.28999999999999998,0.16,1,,,,,1.29,,,
,,K@Ca-1,1072,0.64,0.45,1,,,,,4.82,,,
,,K@Ca-2,734,0.47,0.26,1,,,,,3.84,,,
,,K@Ca-3,387,0.4,0.18,1,,,,,2.72,,,
,,K@Ca-4,280,0.3,0.01,1,,78.63,17.010000000000002,4.3600000000000003,1.61,,,
,,K@Zn-1,1050,0.65,0.41,1,,78.290000000000006,16.97,4.74,5.13,,,
,,K@Zn-2,810,0.56000000000000005,0.3,1,,75.84,18.55,5.61,4.33,,,
,,K@Zn-3,639,0.6,0.27,1,,74.66,19.29,6.05,2.63,,,
,,K@Zn-4,115,0.27,0.03,1,,74.069999999999993,19.32,6.61,1.07,,,
48,Lignin,PK-0.25,1117,0.49,0.42,1,298,73.16,11.29,–,3.7,https://doi.org/10.1016/j.carbon.2024.119530,2024,Preparation of lignin-based porous carbon through thermochemical activation and nitrogen doping for CO2 selective adsorption
,,PK-0.5,1404,0.64,0.53,1,298,74.42,14.13,–,4.03,,,
,,PK-1,1726,0.71,0.65,1,298,78.19,11.91,–,4.79,,,
,,PK-2,1986,0.85,0.8,1,298,72.23,16.36,–,3.92,,,
,,PK-0.25-PU,1125,0.51,0.44,1,298,81.83,8.14,2.97,4.3099999999999996,,,
,,PK-0.5-PU,1445,0.65,0.55000000000000004,1,298,83.95,9.2200000000000006,3.87,4.74,,,
,,PK-1-PU,1755,0.78,0.71,1,298,84.13,7.56,3.12,4.13,,,
,,PK-2-PU,1977,0.93,0.85,1,298,79.37,12.44,1.69,3.15,,,
,,PK-0.25-HU,1279,0.56999999999999995,0.48,1,298,81.36,10.75,2.96,4.46,,,
,,PK-0.5-HU,1506,0.66,0.57999999999999996,1,298,80.930000000000007,9.98,1.59,4.7699999999999996,,,
,,PK-1-HU,1664,0.72,0.65,1,298,77.16,8.11,1.96,4.5199999999999996,,,
,,PK-2-HU,2126,0.97,0.89,1,298,73.010000000000005,15.08,1.34,3.8,,,
,,HU-PK-0.25,1009,0.56999999999999995,0.39,1,298,78.44,13.64,1.31,3.79,,,
,,PK-0.25,1117,0.49,0.42,0.15,298,73.16,11.29,–,0.79,,,
,,PK-0.5,1404,0.64,0.53,0.15,298,74.42,14.13,–,0.97,,,
,,PK-1,1726,0.71,0.65,0.15,298,78.19,11.91,–,1.19,,,
,,PK-2,1986,0.85,0.8,0.15,298,72.23,16.36,–,0.92,,,
,,PK-0.25-PU,1125,0.51,0.44,0.15,298,81.83,8.14,2.97,1.4,,,
,,PK-0.5-PU,1445,0.65,0.55000000000000004,0.15,298,83.95,9.2200000000000006,3.87,1.39,,,
,,PK-1-PU,1755,0.78,0.71,0.15,298,84.13,7.56,3.12,1.1599999999999999,,,
,,PK-2-PU,1977,0.93,0.85,0.15,298,79.37,12.44,1.69,0.74,,,
,,PK-0.25-HU,1279,0.56999999999999995,0.48,0.15,298,81.36,10.75,2.96,1.44,,,
,,PK-0.5-HU,1506,0.66,0.57999999999999996,0.15,298,80.930000000000007,9.98,1.59,1.33,,,
,,PK-1-HU,1664,0.72,0.65,0.15,298,77.16,8.11,1.96,1.19,,,
,,PK-2-HU,2126,0.97,0.89,0.15,298,73.010000000000005,15.08,1.34,0.84,,,
,,HU-PK-0.25,1009,0.56999999999999995,0.39,0.15,298,78.44,13.64,1.31,0.92,,,
,,PK-0.25,1117,0.49,0.42,1,323,73.16,11.29,–,2.0299999999999998,,,
,,PK-0.5,1404,0.64,0.53,1,323,74.42,14.13,–,2.0499999999999998,,,
,,PK-1,1726,0.71,0.65,1,323,78.19,11.91,–,2.29,,,
,,PK-2,1986,0.85,0.8,1,323,72.23,16.36,–,2.1800000000000002,,,
,,PK-0.25-PU,1125,0.51,0.44,1,323,81.83,8.14,2.97,2.75,,,
,,PK-0.5-PU,1445,0.65,0.55000000000000004,1,323,83.95,9.2200000000000006,3.87,2.9,,,
,,PK-1-PU,1755,0.78,0.71,1,323,84.13,7.56,3.12,2.69,,,
,,PK-2-PU,1977,0.93,0.85,1,323,79.37,12.44,1.69,1.85,,,
,,PK-0.25-HU,1279,0.56999999999999995,0.48,1,323,81.36,10.75,2.96,2.97,,,
,,PK-0.5-HU,1506,0.66,0.57999999999999996,1,323,80.930000000000007,9.98,1.59,2.63,,,
,,PK-1-HU,1664,0.72,0.65,1,323,77.16,8.11,1.96,2.57,,,
,,PK-2-HU,2126,0.97,0.89,1,323,73.010000000000005,15.08,1.34,2.25,,,
,,HU-PK-0.25,1009,0.56999999999999995,0.39,1,323,78.44,13.64,1.31,2.2799999999999998,,,
,,PK-0.25,1117,0.49,0.42,0.15,323,73.16,11.29,–,0.39,,,
,,PK-0.5,1404,0.64,0.53,0.15,323,74.42,14.13,–,0.37,,,
,,PK-1,1726,0.71,0.65,0.15,323,78.19,11.91,–,0.42,,,
,,PK-2,1986,0.85,0.8,0.15,323,72.23,16.36,–,0.42,,,
,,PK-0.25-PU,1125,0.51,0.44,0.15,323,81.83,8.14,2.97,0.63,,,
,,PK-0.5-PU,1445,0.65,0.55000000000000004,0.15,323,83.95,9.2200000000000006,3.87,0.6,,,
,,PK-1-PU,1755,0.78,0.71,0.15,323,84.13,7.56,3.12,0.54,,,
,,PK-2-PU,1977,0.93,0.85,0.15,323,79.37,12.44,1.69,0.37,,,
,,PK-0.25-HU,1279,0.56999999999999995,0.48,0.15,323,81.36,10.75,2.96,0.63,,,
,,PK-0.5-HU,1506,0.66,0.57999999999999996,0.15,323,80.930000000000007,9.98,1.59,0.51,,,
,,PK-1-HU,1664,0.72,0.65,0.15,323,77.16,8.11,1.96,0.47,,,
,,PK-2-HU,2126,0.97,0.89,0.15,323,73.010000000000005,15.08,1.34,0.38,,,
,,HU-PK-0.25,1009,0.56999999999999995,0.39,0.15,323,78.44,13.64,1.31,0.41,,,
49,Macadamia nutshells,C,333.2,0.16,0.13,0.15,273,,,,1.48,https://doi.org/10.1016/j.seppur.2023.125188,2024,"KCl-assisted activation of macadamia nut shell-derived carbon: Unveiling enhanced pore structure, adsorption and supercapacitor performance"
,,K1K0,764.1,0.32,0.28999999999999998,0.15,273,,,,1.99,,,
,,K1K5,1117.0999999999999,0.48,0.43,0.15,273,,,,2.0299999999999998,,,
,,K1K10,982.3,0.42,0.37,0.15,273,,,,2.0699999999999998,,,
,,K3K0,1001.4,0.41,0.39,0.15,273,,,,2.21,,,
,,K3K5,1509.6,0.64,0.57999999999999996,0.15,273,,,,2.15,,,
,,K3K10,1521.3,0.65,0.59,0.15,273,,,,1.98,,,
,,K5K0,1295.0999999999999,0.54,0.5,0.15,273,,,,2.0499999999999998,,,
,,K5K5,1675.7,0.71,0.65,0.15,273,,,,1.97,,,
,,K5K10,1556.7,0.65,0.6,0.15,273,,,,2.08,,,
,,K0K5,392.9,0.19,0.15,0.15,273,,,,1.5,,,
,,K3N5,1046.5,0.47,0.4,0.15,273,,,,2.1,,,
,,C,333.2,0.16,0.13,0.15,298,,,,0.04,,,
,,K1K0,764.1,0.32,0.28999999999999998,0.15,298,,,,1.1399999999999999,,,
,,K1K5,1117.0999999999999,0.48,0.43,0.15,298,,,,1.1000000000000001,,,
,,K1K10,982.3,0.42,0.37,0.15,298,,,,1.1299999999999999,,,
,,K3K0,1001.4,0.41,0.39,0.15,298,,,,1.21,,,
,,K3K5,1509.6,0.64,0.57999999999999996,0.15,298,,,,1.1000000000000001,,,
,,K3K10,1521.3,0.65,0.59,0.15,298,,,,1.1200000000000001,,,
,,K5K0,1295.0999999999999,0.54,0.5,0.15,298,,,,1.1100000000000001,,,
,,K5K5,1675.7,0.71,0.65,0.15,298,,,,1.02,,,
,,K5K10,1556.7,0.65,0.6,0.15,298,,,,1.07,,,
,,K0K5,392.9,0.19,0.15,0.15,298,,,,0.04,,,
,,K3N5,1046.5,0.47,0.4,0.15,298,,,,1.2,,,
,,C,333.2,0.16,0.13,1,273,,,,3.12,,,
,,K1K0,764.1,0.32,0.28999999999999998,1,273,,,,4.4400000000000004,,,
